Repository: cljdevitre/eds_linescan_processing

# eds_linescan_processing
Python Jupyter notebook routine to process SEM EDS linescans written by C.L. Devitre (inspired by script from A. Bearden). It shows how to plot linescans collected using SEM-EDS using ULTIMMAX detector from Oxford and Aztec software. It uses the images collected during acquisition to plot next to linescans. For this it requires that the image names contain the sample name as well. You should have renamed the images and linescans before exporting, or after exporting, or it won't work. If you use it, please mention my github.

File: Alex_Linescans/M49_201_Line1 - EDS Data.csv
Distance (µm),Al Ox%,Mg Ox%,Si Ox%,Ca Ox%,Ti Ox%,Cr Ox%,Mn Ox%,Fe Ox%,
0,6.844819,21.00867,52.71622,6.45345,1.324648,0.245401,0.189448,11.21735,
2.00000000000001,2.21905,28.60166,54.76287,2.585953,0.384035,0.427505,0.253086,10.76586,
4.00000000000003,1.909655,29.15547,54.78475,2.253682,0.386156,0.452188,0.269215,10.78888,
5.99999999999997,1.946441,29.35054,54.86501,2.219044,0.259478,0.438505,0.207179,10.71379,
7.99999999999999,1.814366,29.27364,54.7364,2.247234,0.285366,0.484424,0.277815,10.88075,
10,1.839935,29.33717,54.70489,2.215173,0.326888,0.500728,0.273959,10.80126,
12,1.875613,29.34684,54.68455,2.22709,0.406028,0.4271,0.250418,10.78236,
14,1.889982,29.405,54.81188,2.166236,0.333808,0.452334,0.217788,10.72297,
16,1.930797,29.45547,54.60409,2.125522,0.25466,0.493966,0.225838,10.90964,
18,1.908838,29.42806,54.8562,2.167263,0.272039,0.500326,0.214782,10.6525,
20,1.858083,29.34758,54.79396,2.17247,0.319851,0.499836,0.303099,10.70511,
22,1.94336,29.44323,54.58583,2.173253,0.167326,0.524364,0.286151,10.87647,
24,1.903828,29.3943,54.82906,2.137334,0.328885,0.414754,0.241121,10.75073,
26,1.940659,29.56607,54.57512,2.145236,0.226058,0.446456,0.210553,10.88986,
28,1.90424,29.61588,54.57293,2.129925,0.362303,0.52052,0.25107,10.64314,
30,2.11198,29.10343,54.5631,2.296928,0.275109,0.517879,0.209621,10.92196,
32,2.233912,29.17653,54.41547,2.260619,0.273382,0.490101,0.221154,10.92882,
34,1.664509,29.55126,54.9857,2.19077,0.223884,0.422875,0.162553,10.79845,
36,1.605201,29.53343,54.71473,2.238825,0.291618,0.421918,0.261771,10.9325,
38,1.503221,29.68939,54.92493,2.119761,0.270381,0.424845,0.211802,10.85567,
40,1.575956,29.46943,55.0754,2.096936,0.229008,0.381417,0.260847,10.911,
42,1.58028,29.48085,55.01688,2.158197,0.279535,0.435583,0.214431,10.83424,
44,1.605746,29.60662,54.84421,2.059314,0.251388,0.423447,0.258951,10.95032,
46,1.874382,29.51032,54.47434,2.117388,0.290358,0.433426,0.245684,11.05411,
48,1.957585,29.34128,54.59546,2.114877,0.306955,0.464497,0.212013,11.00733,
50,2.030617,29.13518,54.66748,2.135872,0.269056,0.558785,0.16905,11.03397,
52,1.951343,29.48536,54.46891,2.077977,0.340707,0.538901,0.25574,10.88106,
54,1.777612,29.52312,54.78218,2.072031,0.30212,0.467425,0.193881,10.88162,
56,1.711146,29.5952,54.89296,2.16706,0.238247,0.458531,0.184061,10.75279,
58,1.475468,29.75521,55.12447,2.118167,0.253912,0.337563,0.226739,10.70848,
60,1.404788,29.67881,55.13038,2.170056,0.238897,0.392573,0.222033,10.76245,
62,1.397856,29.65178,55.18282,2.132694,0.202543,0.462873,0.279891,10.68954,
64,1.477931,29.71873,54.93013,2.210038,0.240882,0.372137,0.26849,10.78167,
66,1.514737,29.79276,55.06304,2.073696,0.153861,0.410123,0.210992,10.78079,
68,1.818825,29.41686,54.73608,2.129336,0.296204,0.462329,0.271851,10.86852,
70,2.07675,29.10442,54.57364,2.211509,0.33407,0.55709,0.224117,10.91841,
72,2.016858,29.24576,54.47975,2.188228,0.293761,0.587776,0.187884,10.99997,
74,1.994859,29.32703,54.66145,2.169253,0.253459,0.564045,0.204455,10.82546,
76,1.898297,29.32963,54.57912,2.209418,0.317267,0.571996,0.254621,10.83966,
78,1.828565,29.05596,55.29019,2.142104,0.259075,0.465694,0.259439,10.69898,
80,1.853272,29.29966,54.80069,2.198744,0.312681,0.44342,0.243498,10.84804,
82,1.840265,29.30382,54.70001,2.2191,0.28191,0.477554,0.180645,10.99669,
84,1.803528,29.38126,54.71981,2.233307,0.268134,0.437147,0.249102,10.90772,
86,2.084484,29.20325,54.62478,2.177478,0.314007,0.496096,0.215338,10.88455,
88,2.062613,29.1992,54.39881,2.285671,0.312413,0.534176,0.285977,10.92112,
90,1.954046,29.28004,54.58764,2.160917,0.315082,0.482202,0.278576,10.94151,
92,1.945643,29.31373,54.93237,2.202762,0.279633,0.453649,0.185235,10.68699,
94,1.837663,29.28949,54.75954,2.18607,0.292256,0.432079,0.224906,10.978,
96,1.948647,29.35472,54.6446,2.156344,0.256498,0.459317,0.21039,10.96948,
98,1.961912,29.48306,54.4983,2.194463,0.27941,0.527798,0.273574,10.78149,
100,1.900116,29.16089,54.7381,2.138469,0.338668,0.495208,0.269614,10.95893,
102,1.975951,29.28841,54.63433,2.204903,0.320409,0.54788,0.196365,10.83175,
104,1.984407,29.21189,54.64578,2.096846,0.284316,0.577499,0.162818,11.03645,
106,1.838401,29.5057,54.63197,2.205918,0.251941,0.381364,0.271626,10.91309,
108,1.843491,29.35084,54.9166,2.205123,0.235232,0.442588,0.269525,10.73661,
110,2.042367,29.35322,54.63387,2.121651,0.261252,0.549109,0.261369,10.77717,
112,1.99041,29.40295,54.67145,2.146352,0.299239,0.468833,0.237552,10.78321,
114,1.868371,29.31307,54.82848,2.128279,0.255509,0.559314,0.150215,10.89676,
116,1.963427,29.23612,54.75136,2.153271,0.33619,0.52638,0.234902,10.79835,
118,1.854863,29.52861,54.7985,2.25399,0.193263,0.445926,0.148805,10.77603,
120,1.968278,29.25533,54.68245,2.207239,0.25235,0.525767,0.244469,10.86412,
122,1.997225,29.23512,54.70382,2.17026,0.320138,0.456065,0.218431,10.89895,
124,1.884266,29.31343,54.67521,2.199624,0.247197,0.552289,0.212946,10.91504,
126,1.863073,29.40244,54.66965,2.168225,0.266982,0.43482,0.27898,10.91583,
128,1.912492,29.38976,54.74617,2.164058,0.256823,0.493004,0.199416,10.83827,
130,1.984286,29.09327,55.12153,2.209463,0.314059,0.527102,0.185105,10.5652,
132,4.465441,24.99295,54.96474,2.981326,0.604805,0.502,0.269853,11.21888,
134,4.535677,24.52145,54.61677,3.566454,0.596066,0.44752,0.231497,11.48457,
136,1.854397,29.29755,54.44591,2.220246,0.315377,0.442793,0.349607,11.0741,
138,1.909298,29.38164,54.56171,2.156868,0.241171,0.602904,0.206854,10.93955,
140,1.955025,29.12092,54.61911,2.224023,0.289017,0.524759,0.331606,10.93553,
142,1.886266,29.14447,54.89379,2.228268,0.263928,0.506397,0.269073,10.80782,
144,1.987021,29.14104,54.44705,2.514468,0.301309,0.509627,0.246513,10.85297,
146,2.717702,28.63269,53.78785,2.336947,0.339414,0.648786,0.233888,11.30273,
148,2.925865,28.55414,53.7359,2.313729,0.392162,0.665554,0.230352,11.18229,
150,3.07802,28.46922,53.73049,2.295932,0.332896,0.67542,0.258802,11.15922,
152,2.331859,28.98988,54.09496,2.328556,0.326024,0.619719,0.23305,11.07595,
154,1.917673,29.21971,54.97164,2.367053,0.225297,0.338044,0.191865,10.76872,
156,1.981432,29.12576,54.40428,2.338879,0.350733,0.510438,0.216877,11.0716,
158,1.873711,29.24363,54.54364,2.372002,0.307499,0.424463,0.292509,10.94253,
160,1.910477,29.19725,54.55848,2.363773,0.283766,0.4491,0.188675,11.04849,
162,1.886236,29.16521,54.81557,2.38376,0.253273,0.451745,0.24729,10.79692,

File: Alex_Linescans/M49_212_Line2 - EDS Data.csv
Distance (µm),Al Ox%,Mg Ox%,Si Ox%,Ca Ox%,Ti Ox%,Cr Ox%,Mn Ox%,Fe Ox%,
0,14.49893,7.154745,53.94171,10.8275,2.086248,0.102144,0.127965,11.26076,
1.99999999999999,14.53993,7.182349,53.86041,10.70213,2.1673,0.10789,0.069467,11.37052,
4,14.65273,7.187983,53.74239,10.67113,2.183738,0.02479,0.212899,11.32435,
5.99999999999999,13.13422,9.917509,53.13166,9.923065,2.121257,0.09592,0.153975,11.52238,
8,2.066675,28.75674,55.11693,2.522489,0.310905,0.310566,0.208811,10.70689,
9.99999999999999,1.577127,29.5058,55.13364,2.278241,0.268917,0.299951,0.27678,10.65955,
12,1.47142,29.69116,55.22915,2.217014,0.19799,0.376869,0.227864,10.58852,
14,1.245657,29.7872,55.3811,2.15298,0.229817,0.285639,0.294459,10.62314,
16,1.321177,29.73345,55.3338,2.239276,0.184432,0.295383,0.296114,10.59638,
18,1.344615,29.66164,55.36583,2.186431,0.165592,0.403314,0.279297,10.59328,
20,1.25334,29.69153,55.63256,2.161906,0.147801,0.269297,0.238581,10.60499,
22,1.326409,29.77104,55.06686,2.238874,0.218891,0.38789,0.333218,10.65681,
24,1.39378,29.57403,55.23362,2.226057,0.213519,0.345177,0.237364,10.77645,
26,1.394535,29.54856,55.29104,2.165017,0.276617,0.325414,0.247395,10.75142,
28,1.315777,29.74281,55.26451,2.157489,0.185616,0.310234,0.257527,10.76604,
30,1.319967,29.78114,55.04456,2.17738,0.314559,0.284945,0.233005,10.84444,
32,1.393496,29.65117,55.21699,2.160422,0.220465,0.293866,0.239815,10.82378,
34,1.431929,29.75227,55.35361,2.128061,0.204964,0.331513,0.217023,10.58063,
36,1.308087,29.78311,55.14015,2.177102,0.246205,0.356169,0.278319,10.71085,
38,1.281211,29.82788,55.31485,2.125998,0.169354,0.320646,0.260467,10.6996,
40,1.400724,29.73765,55.11684,2.151103,0.226163,0.359851,0.280775,10.72689,
42,1.48587,29.71161,55.20541,2.165638,0.205158,0.367821,0.286272,10.57222,
44,1.540787,29.67725,55.05005,2.176632,0.254822,0.337476,0.210231,10.75275,
46,1.508289,29.61011,55.24298,2.171026,0.287307,0.380858,0.20712,10.5923,
48,1.544586,29.61421,55.02937,2.13936,0.18772,0.389562,0.286558,10.80863,
50,1.482723,29.62005,55.18363,2.132713,0.24875,0.306402,0.268145,10.75759,
52,1.517822,29.64495,54.90947,2.105306,0.260868,0.444268,0.243638,10.87367,
54,1.517826,29.70682,55.11189,2.133708,0.223387,0.391588,0.226881,10.6879,
56,1.43,29.57498,55.18086,2.211852,0.229119,0.406247,0.207726,10.75921,
58,1.504472,29.64573,55.12237,2.181747,0.239305,0.400733,0.250223,10.65542,
60,1.508276,29.65233,55.08241,2.159853,0.303336,0.390805,0.24777,10.65522,
62,1.629542,29.46814,55.02022,2.178061,0.223478,0.389503,0.207133,10.88393,
64,1.645237,29.56831,54.80642,2.168015,0.311576,0.453834,0.217512,10.82909,
66,1.484158,29.76269,55.0867,2.120301,0.224274,0.369877,0.169058,10.78296,
68,1.538798,29.75895,54.98341,2.11586,0.219433,0.437549,0.189245,10.75675,
70,1.503788,29.60582,55.21376,2.150554,0.19728,0.329071,0.211477,10.78825,
72,1.470298,29.72601,55.07742,2.163276,0.263466,0.347599,0.283846,10.66809,
74,1.531028,29.72698,55.01088,2.122765,0.218651,0.361555,0.206836,10.82132,
76,1.596897,29.56695,54.83475,2.187729,0.29403,0.413782,0.234909,10.87096,
78,1.555222,29.57314,55.02592,2.097996,0.2732,0.381303,0.2296,10.86362,
80,1.602496,29.54018,54.9659,2.17125,0.253601,0.428029,0.250239,10.78831,
82,1.638289,29.58147,54.91335,2.175877,0.223994,0.425838,0.187971,10.8532,
84,1.530441,29.54419,55.19151,2.158871,0.234311,0.34256,0.205454,10.79267,
86,1.610595,29.55239,55.24465,2.126357,0.25403,0.376273,0.24181,10.59389,
88,1.469831,29.5833,55.12074,2.166255,0.268702,0.39407,0.22218,10.77493,
90,1.620127,29.69382,54.95606,2.148523,0.182373,0.357782,0.267097,10.77422,
92,1.578501,29.46517,55.11802,2.142828,0.251682,0.468112,0.154729,10.82096,
94,1.467837,29.7491,55.08664,2.058357,0.261836,0.459022,0.217608,10.69959,
96,1.502389,29.60804,54.90521,2.125249,0.238515,0.45179,0.307658,10.86115,
98,1.63037,29.60534,54.93562,2.273303,0.159253,0.453481,0.138952,10.80369,
100,1.977233,29.26134,54.58976,2.353448,0.274708,0.497899,0.248522,10.7971,
102,2.085642,29.02236,54.60096,2.359427,0.253288,0.625675,0.198609,10.85404,
104,2.040961,29.11606,54.59094,2.394948,0.331316,0.550993,0.205564,10.76921,
106,2.135206,29.1012,54.43985,2.350181,0.287496,0.513514,0.27062,10.90192,
108,2.094413,29.07515,54.46994,2.376996,0.326557,0.583929,0.224079,10.84893,
110,2.050364,29.08219,54.57528,2.352713,0.346446,0.538861,0.201037,10.85311,
112,2.098477,29.31649,54.45,2.283406,0.288772,0.535683,0.219092,10.80807,
114,2.033742,29.2437,54.46442,2.28605,0.332806,0.501238,0.299377,10.83867,
116,2.009625,29.40694,54.38313,2.216604,0.352641,0.480548,0.176387,10.97412,
118,2.107393,29.307,54.42476,2.284564,0.274882,0.530965,0.201621,10.86881,
120,2.063339,29.27231,54.46476,2.221041,0.324403,0.50871,0.265365,10.88006,
122,1.966732,29.30342,54.37318,2.200914,0.336382,0.569734,0.1684,11.08123,
124,2.005001,29.38447,54.50711,2.211427,0.310885,0.511341,0.250883,10.81889,
126,1.966709,29.28835,54.71236,2.154179,0.302529,0.610944,0.225394,10.73954,
128,2.01672,29.24582,54.37455,2.13038,0.39202,0.5506,0.301131,10.98877,
130,2.015334,29.38723,54.64835,2.213247,0.31201,0.500549,0.186701,10.73658,
132,2.040206,29.30186,54.5092,2.279277,0.333374,0.449955,0.226249,10.85989,
134,1.969126,29.2673,54.51199,2.256555,0.291726,0.584232,0.208691,10.91037,
136,1.975338,29.34016,54.60052,2.197147,0.272474,0.478634,0.242452,10.89327,
138,2.021354,29.44205,54.59552,2.129522,0.266944,0.441286,0.167937,10.93538,
140,1.923176,29.31743,54.72394,2.189912,0.353663,0.601855,0.26357,10.62645,

File: Alex_Linescans/M49_214_Line1 - EDS Data.csv
Distance (µm),Al Ox%,Mg Ox%,Si Ox%,Ca Ox%,Ti Ox%,Cr Ox%,Mn Ox%,Fe Ox%,
0,14.38195,6.703569,53.80009,11.00366,2.166796,0.063123,0.164391,11.71642,
2.00000000000003,14.79414,6.445733,53.39064,11.16294,2.343627,0.025651,0.165927,11.67135,
3.99999999999999,6.363841,22.0265,53.43744,5.538599,1.093716,0.210033,0.191719,11.13816,
6.00000000000002,1.910357,29.30474,54.71725,2.272121,0.290467,0.457342,0.259709,10.788,
7.99999999999998,1.81592,29.39076,55.03198,2.150009,0.244781,0.391786,0.217817,10.75696,
10,1.691228,29.42989,54.80057,2.270257,0.29899,0.516669,0.202322,10.79007,
12,1.579742,29.53224,55.08661,2.148818,0.280757,0.353675,0.22098,10.79719,
14,1.733159,29.50915,55.00223,2.215014,0.267326,0.439041,0.14792,10.68616,
16,1.692105,29.56777,54.96808,2.198999,0.266256,0.403613,0.270293,10.63287,
18,1.781113,29.40281,55.09884,2.161045,0.219443,0.397524,0.269456,10.66977,
20,1.73679,29.47347,55.10728,2.189601,0.226275,0.392623,0.147992,10.72597,
22,1.733992,29.4749,54.98527,2.153926,0.235682,0.395445,0.189502,10.83129,
24,1.576514,29.69225,54.94919,2.156124,0.290814,0.361775,0.18202,10.79131,
26,1.60883,29.53381,55.07546,2.177358,0.274712,0.405381,0.20734,10.71711,
28,1.58606,29.62668,55.16518,2.16922,0.206087,0.356322,0.209565,10.68088,
30,1.25201,29.74293,55.07441,2.125219,0.279501,0.415964,0.202224,10.90774,
32,1.357304,29.82694,55.17231,2.111956,0.166385,0.357185,0.182675,10.82526,
34,1.377382,29.66108,55.15239,2.223072,0.220663,0.335496,0.257148,10.77278,
36,1.450836,29.59758,55.10665,2.151056,0.217531,0.389676,0.259961,10.82672,
38,1.485078,29.59817,55.31009,2.114524,0.182071,0.377756,0.207606,10.72471,
40,1.501507,29.73799,54.93059,2.091125,0.292556,0.384035,0.274756,10.78745,
42,1.42167,29.61814,55.13417,2.095075,0.239197,0.323267,0.241643,10.92685,
44,1.498464,29.60427,55.21612,2.186859,0.190266,0.409698,0.211335,10.683,
46,1.405407,29.84049,55.06279,2.041349,0.245077,0.401621,0.228041,10.77524,
48,1.398401,29.64638,55.1934,2.174654,0.241972,0.336415,0.27943,10.72935,
50,1.453384,29.61437,55.2929,2.151714,0.145529,0.298079,0.237052,10.80698,
52,1.542298,29.56169,55.02701,2.083733,0.214996,0.340409,0.213632,11.01624,
54,1.586249,29.58131,55.06083,2.139264,0.200477,0.446867,0.2187,10.7663,
56,1.499373,29.4733,55.26089,2.180444,0.282372,0.357745,0.26768,10.6782,
58,1.515643,29.4308,55.10875,2.180246,0.29525,0.416685,0.197603,10.85501,
60,1.583492,29.37794,54.93612,2.23727,0.285869,0.414992,0.159542,11.00478,
62,1.483003,29.53148,55.01986,2.169892,0.277382,0.465229,0.179182,10.87397,
64,1.495646,29.60109,55.1188,2.106796,0.243979,0.323761,0.217509,10.89243,
66,1.543555,29.50495,54.93304,2.160535,0.176525,0.385045,0.252514,11.04385,
68,1.465625,29.42516,55.07691,2.124977,0.22645,0.397679,0.240306,11.0429,
70,1.724911,29.40612,54.96222,2.143934,0.217833,0.321185,0.221533,11.00226,
72,1.736693,29.22174,54.68391,2.074471,0.260171,0.472064,0.260107,11.29083,
74,1.600281,29.19965,55.16587,2.152167,0.223288,0.415743,0.286178,10.95681,
76,1.353818,29.51707,55.14113,2.173211,0.231716,0.355511,0.184373,11.04316,
78,1.241982,29.39063,55.38798,2.145047,0.188323,0.289019,0.220462,11.13656,
80,1.218074,29.33376,55.50415,2.125911,0.250573,0.298644,0.293381,10.97551,
82,1.29818,29.41159,55.15664,2.129118,0.247924,0.2827,0.265921,11.20793,
84,1.306911,29.36591,55.2285,2.147562,0.269172,0.275624,0.242719,11.16361,
86,1.215644,29.45386,55.25146,2.164275,0.27334,0.255126,0.346613,11.03968,
88,1.337201,29.39455,55.20918,2.200348,0.216946,0.296647,0.263223,11.08191,
90,1.238717,29.45061,55.16724,2.159161,0.148119,0.393356,0.24117,11.20164,
92,1.260545,29.35001,55.25041,2.212789,0.221447,0.310673,0.13427,11.25985,
94,1.186976,29.2948,55.22706,2.165795,0.254848,0.274137,0.259673,11.33671,
96,1.232244,29.38731,55.05823,2.2397,0.158809,0.217114,0.251245,11.45534,
98,1.271251,29.23502,55.26985,2.216266,0.265293,0.279,0.315679,11.14766,
100,1.189809,29.23921,55.2299,2.142081,0.238287,0.361439,0.227547,11.37172,
102,1.271429,29.26707,55.0112,2.106471,0.22166,0.28267,0.222411,11.61709,
104,1.234501,29.24984,55.27918,2.198094,0.201379,0.189909,0.21618,11.43093,
106,1.239795,29.24308,55.30908,2.230967,0.181976,0.305349,0.172006,11.31775,
108,1.119586,29.1538,55.30888,2.250197,0.243886,0.30392,0.257268,11.36247,
110,1.264344,29.34732,55.00926,2.169677,0.208254,0.280562,0.323939,11.39664,
112,1.266388,29.24136,55.01157,2.194984,0.262282,0.226152,0.275173,11.52208,
114,1.2774,29.15326,55.22364,2.195814,0.202461,0.280292,0.256032,11.41111,
116,1.247764,29.15112,55.21679,2.158058,0.243546,0.250722,0.216577,11.51543,
118,1.187967,29.20868,55.1855,2.160463,0.234155,0.260128,0.268185,11.49491,
120,1.244033,29.19696,55.08569,2.135852,0.185397,0.332049,0.267355,11.55266,
122,1.24772,29.08588,55.15904,2.199627,0.201839,0.253707,0.300502,11.55168,
124,1.225803,29.26211,55.09185,2.172222,0.264871,0.288828,0.19198,11.50233,
126,1.274419,29.12757,55.22861,2.190318,0.210417,0.233285,0.190813,11.54457,
128,1.205435,29.1302,55.17914,2.207744,0.229308,0.327154,0.299348,11.42167,
130,1.227512,29.21345,55.04658,2.166415,0.236262,0.33173,0.279504,11.49856,
132,1.245362,29.29727,55.12717,2.185887,0.272699,0.239314,0.226984,11.40532,
134,1.252503,29.05126,55.12851,2.216868,0.191194,0.285861,0.314403,11.55938,
136,1.137818,29.23127,55.13963,2.182893,0.228218,0.290729,0.329611,11.45983,
138,1.215728,29.19649,55.30373,2.219205,0.15433,0.224405,0.236496,11.44962,
140,1.231785,29.18841,54.99998,2.266693,0.281729,0.267099,0.287131,11.47718,
142,1.541325,28.89811,54.71795,2.259687,0.265166,0.399895,0.287222,11.63066,
144,1.712907,28.84502,54.64458,2.262994,0.280228,0.330785,0.244457,11.67902,
146,1.684743,28.72979,54.80278,2.257225,0.294144,0.44898,0.210492,11.57185,

File: Alex_Linescans/M49_226_XL3_Line3 - EDS Data.csv
Distance (µm),Mg Ox%,Al Ox%,Si Ox%,Ca Ox%,Fe Ox%,Ti Ox%,Cr Ox%,Mn Ox%,
0,29.74609,2.013886,55.28582,2.187953,10.94354,0.307839,0.498916,0.272002,
1.99999999999999,29.79868,1.792301,55.33952,2.207716,10.80439,0.326603,0.529093,0.266994,
4.00000000000002,29.66035,1.868078,55.2131,2.171515,10.98851,0.220407,0.489165,0.176336,
5.99999999999996,29.69852,1.920084,55.43044,2.166075,10.98743,0.340565,0.495279,0.267333,
8,29.78379,1.974424,55.29596,2.195873,10.96693,0.259767,0.515015,0.214864,
9.99999999999999,29.63227,1.983854,55.16285,2.218075,10.91595,0.301621,0.495674,0.249187,
12,29.73343,1.914701,55.38538,2.220351,10.90222,0.269053,0.531035,0.243202,
14,29.59359,1.865848,55.18765,2.194869,10.93448,0.301345,0.478289,0.219416,
16,29.66847,2.049746,55.32754,2.247366,10.96386,0.27742,0.529095,0.291622,
18,29.53277,2.067507,55.09692,2.159071,11.0993,0.286633,0.551227,0.25926,
20,29.57772,2.09732,54.97853,2.256215,11.09814,0.218101,0.551734,0.23713,
22,29.72712,2.10052,55.25671,2.243535,11.08152,0.357975,0.514404,0.252873,
24,29.6609,1.924524,55.23737,2.262837,11.33166,0.407171,0.571561,0.199975,
26,29.70728,1.97528,55.42892,2.161261,11.02433,0.306699,0.528312,0.181839,
28,29.36369,2.126516,55.20862,2.251492,11.24326,0.334951,0.567172,0.24115,
30,29.2257,2.340521,54.71022,2.307457,11.05313,0.35857,0.513002,0.299446,
32,29.47104,2.298749,54.86429,2.279898,11.15732,0.309481,0.614512,0.175911,
34,29.54883,2.204465,54.9763,2.27739,11.08341,0.356248,0.53559,0.225335,
36,29.6599,2.014781,55.33361,2.186617,10.90625,0.296182,0.601475,0.307523,
38,29.66994,1.961738,55.16273,2.229837,11.15768,0.328647,0.447561,0.247667,
40,29.67948,1.968146,55.12709,2.197199,10.82024,0.269243,0.461363,0.228973,
42,29.78211,2.184339,55.01462,2.21485,11.09073,0.261752,0.505005,0.204934,
44,29.76936,1.989429,55.69304,2.179704,11.02498,0.293329,0.505318,0.193749,
46,29.65189,2.229222,55.40652,2.198127,10.97456,0.313153,0.552772,0.217169,
48,29.55538,2.050682,55.40936,2.28954,10.97733,0.334366,0.51138,0.272982,
50,29.62272,2.100231,55.43977,2.261142,11.03082,0.248813,0.599464,0.211291,
52,29.93386,1.997184,55.63229,2.262639,11.16627,0.284296,0.539017,0.245669,
54,29.821,2.129223,56.02452,2.212595,10.9734,0.277517,0.543515,0.192297,
56,28.18587,4.072513,58.35847,3.201704,10.9764,0.529852,0.472597,0.271541,
58,7.875304,13.4315,52.38151,9.758459,11.03641,1.988419,0.001635,0.203057,
60,7.213411,13.69973,51.80347,10.23396,11.12743,2.040163,0.054596,0.258766,
62,7.122306,13.63051,51.78738,10.17183,11.01523,2.132946,0.039355,0.202484,
63.9999999999999,7.223246,13.71425,51.57721,10.35875,11.04848,1.996525,0.034045,0.18622,
65.9999999999999,7.055493,13.65914,51.38165,10.21604,10.82581,2.123203,0.058954,0.188428,
68,7.127084,13.52054,51.65714,10.32081,10.90838,2.056428,0.002528,0.129382,

File: Alex_Linescans/M58_200_Line3 - EDS Data.csv
Distance (µm),Mg Ox%,Si Ox%,Ca Ox%,Mn Ox%,Fe Ox%,Al Ox%,Ti Ox%,Cr Ox%,
0,5.656228,52.89516,9.798578,0.218382,11.58191,14.60406,2.206749,0.002734,
2,5.180031,53.04843,9.442531,0.212239,11.46346,15.12464,2.239257,-0.045853,
4,4.913558,53.83599,9.296812,0.16153,10.86243,15.53894,2.185076,-0.003406,
6,4.562039,54.52728,9.256902,0.082437,10.18967,15.96376,1.96527,0.08492,
8,5.267865,55.05185,9.861045,0.16994,9.748086,15.97472,2.032258,0.052663,
10,9.25807,54.29539,11.25863,0.151169,10.13687,13.37833,1.951805,0.112266,
12,19.74967,53.26312,9.962217,0.250927,11.29087,7.183629,1.561028,0.329762,
14,27.98529,56.01815,3.149186,0.210634,11.36385,2.698907,0.366278,0.528046,
16,29.19275,55.9542,3.052611,0.271325,11.49817,2.669456,0.461534,0.576075,
18,28.94165,54.86525,3.109346,0.216974,11.42877,2.826854,0.37512,0.616517,
20,29.21884,55.51036,2.700908,0.268331,11.15838,2.500541,0.32812,0.635461,
22,29.60045,55.55457,2.749775,0.210239,11.13163,2.497416,0.42827,0.570305,
24,29.89242,56.09538,2.342398,0.254509,10.95395,2.398088,0.377116,0.579912,
26,30.04954,56.18553,2.235268,0.224235,10.97662,2.261399,0.307728,0.491003,
28,30.15212,55.97525,2.263816,0.277055,10.83589,2.178143,0.308505,0.49444,
30,30.16554,55.9382,2.225182,0.293142,11.04019,2.1455,0.359548,0.418034,
32,30.14541,56.05398,2.319772,0.236283,11.11958,2.219631,0.291705,0.513906,
34,30.14901,55.75595,2.263602,0.181106,10.98996,2.202522,0.359885,0.505893,
36,30.18094,55.88317,2.186959,0.245171,11.02599,2.182723,0.380696,0.486569,
38,30.13834,55.83773,2.192276,0.224313,10.90952,2.192139,0.410021,0.500001,
40,30.26617,56.08763,2.221999,0.286927,10.87343,2.114717,0.311528,0.476382,
42,30.37541,55.9758,2.182207,0.176324,11.1476,2.233633,0.284561,0.4616,
44,30.0839,56.09176,2.276416,0.256596,11.27958,2.152782,0.29496,0.559648,
46,30.19852,55.863,2.258913,0.202179,10.98062,2.136956,0.322255,0.489306,
48,30.26102,55.75275,2.263839,0.225296,11.14347,2.129405,0.322989,0.493329,
50,30.37237,56.11293,2.254476,0.203325,10.97286,2.18061,0.392439,0.548915,
52,30.09282,56.00335,2.225498,0.25906,10.93831,2.205146,0.359068,0.454786,
54,29.92404,55.56137,2.235988,0.267067,10.87257,2.249115,0.354885,0.508048,
56,30.2713,55.5435,2.201234,0.178141,10.85843,2.069002,0.325061,0.510598,
58,30.25561,55.70087,2.21629,0.153256,10.97054,2.112982,0.39846,0.52062,
60,30.16826,55.86216,2.220834,0.227087,10.87038,2.10342,0.313262,0.557363,
62,30.05109,55.84992,2.151587,0.252831,10.93759,2.145252,0.329835,0.472577,
64,30.27938,55.97336,2.230036,0.248667,10.97651,2.121883,0.391468,0.465013,
66,30.18264,55.76488,2.234883,0.230874,10.92964,2.153388,0.360295,0.491093,
68,30.27779,55.92651,2.208829,0.280935,10.89682,2.155671,0.316486,0.473161,
70,30.04672,55.60285,2.195082,0.171411,11.00606,2.136547,0.335392,0.507581,
72,30.35898,55.90802,2.236001,0.261382,10.85975,2.111042,0.31535,0.482066,
74,30.15289,55.71143,2.202536,0.206309,10.98454,2.143278,0.286049,0.484625,
76,30.22171,55.41112,2.200381,0.221158,10.94169,2.113577,0.35673,0.510946,
78,30.24684,55.58876,2.136564,0.238422,10.65586,2.141337,0.349736,0.467861,
80,30.24567,55.85687,2.200289,0.300139,10.71283,2.15182,0.361747,0.439806,
82,30.01958,56.03056,2.129614,0.193813,10.86675,2.028277,0.342967,0.489287,
84,30.22751,55.91184,2.21893,0.274087,10.80845,2.120314,0.348062,0.504323,
86,30.03448,55.84041,2.145116,0.242711,10.76058,2.171622,0.312084,0.48767,
88,30.05391,55.61826,2.22423,0.250547,10.77013,2.102731,0.323839,0.553059,
90,30.21025,55.84655,2.155119,0.289988,10.89966,2.21361,0.352494,0.507438,
92,30.33568,55.75533,2.245885,0.235543,11.00788,2.092666,0.316462,0.459883,
94,30.15845,55.94859,2.195862,0.239,10.77794,2.108244,0.361937,0.51777,
96,30.24865,55.59399,2.222085,0.251936,11.05415,2.23779,0.324019,0.517315,
98,30.03343,55.58729,2.182167,0.294054,10.98204,2.10148,0.247221,0.440143,
100,30.19382,55.63744,2.113206,0.256474,10.83263,2.111354,0.341874,0.499935,
102,29.86098,55.42118,2.261257,0.255741,10.91311,2.140109,0.307767,0.45743,
104,30.10231,55.85293,2.210894,0.157724,11.01618,2.089049,0.322052,0.457486,
106,30.10407,55.96444,2.172173,0.210197,11.02376,2.182003,0.347781,0.563053,
108,29.73996,55.39964,2.245063,0.173384,10.93449,2.228665,0.297912,0.425913,
110,29.99341,55.66532,2.184217,0.203325,10.93103,2.097942,0.314152,0.55135,
112,29.97638,55.77827,2.149399,0.26156,10.8009,2.148348,0.381907,0.480016,
114,30.11885,55.60523,2.229786,0.214269,10.88762,2.229429,0.316602,0.525503,
116,30.066,55.38184,2.151138,0.257004,11.00276,2.079431,0.339797,0.554174,
118,30.03587,55.51445,2.206784,0.277813,11.00918,2.116953,0.377053,0.442024,
120,30.1295,55.6008,2.190912,0.16735,11.00818,2.104374,0.363846,0.493708,
122,29.94064,55.49802,2.174111,0.253233,11.09658,2.129602,0.330564,0.514663,
124,30.07913,55.61827,2.164394,0.248484,11.14439,2.179431,0.342152,0.515687,
126,30.01424,55.58349,2.240335,0.221087,10.97638,2.098683,0.32497,0.54183,
128,29.9863,55.54459,2.237852,0.155382,10.87336,2.152511,0.314419,0.517334,
130,29.95901,55.86435,2.20414,0.225588,10.86162,2.032844,0.305238,0.400481,
132,30.06803,55.93246,2.188409,0.218659,11.13698,2.043269,0.323844,0.413506,
134,30.12941,55.77595,2.219759,0.243244,11.06844,1.811321,0.286259,0.450155,
136,29.99187,55.49969,2.217418,0.254542,11.0987,1.909292,0.282687,0.474849,
138,29.88003,55.69165,2.313222,0.237531,10.9002,2.036093,0.273375,0.394356,
140,29.79235,55.54831,2.250407,0.209917,10.93707,1.913205,0.256189,0.433733,
142,30.01941,55.72349,2.243723,0.275165,10.99758,1.961919,0.3503,0.443931,
144,29.90317,55.19306,2.200632,0.212354,10.86291,1.973907,0.297916,0.424041,
146,29.96335,55.45981,2.155189,0.265685,10.93046,2.035896,0.314193,0.445472,
148,29.83444,55.60693,2.258171,0.274132,10.86317,1.917964,0.273097,0.415595,
150,30.13236,55.73045,2.201379,0.26033,10.94709,1.974491,0.321768,0.493779,
152,29.82977,55.19638,2.263244,0.2034,10.75854,1.949859,0.341909,0.472242,
154,30.04952,55.5094,2.199726,0.220762,10.94386,1.969946,0.275717,0.444562,
156,29.77451,55.43574,2.249115,0.209141,10.65007,1.945353,0.266131,0.39869,
158,29.86397,55.42523,2.225943,0.282189,10.96639,1.921677,0.365752,0.46072,
160,29.8738,55.80141,2.312819,0.221543,10.84136,1.950603,0.283952,0.454966,
162,29.97073,55.43567,2.230522,0.174072,11.04914,2.044243,0.327197,0.45759,
164,29.29875,55.54179,2.202076,0.288897,11.00281,2.030431,0.276094,0.421202,
166,29.81205,55.50027,2.26495,0.255936,10.86641,2.023085,0.323684,0.530709,
168,29.69795,55.17429,2.170575,0.18379,11.00659,1.991736,0.326813,0.494656,
170,29.83001,55.88162,2.273384,0.265106,10.90502,2.039421,0.313818,0.453953,
172,29.83278,55.34517,2.271236,0.196974,10.84552,2.044292,0.295615,0.398949,
174,29.72658,55.4551,2.22469,0.144767,10.72992,2.139358,0.31255,0.455891,
176,29.93658,55.26126,2.301745,0.259549,10.75863,2.140451,0.289513,0.400212,
178,30.04944,55.15577,2.28696,0.260475,10.77601,2.09668,0.402303,0.591492,
180,29.68088,55.23741,2.238691,0.206287,10.85521,2.056641,0.228048,0.390615,
182,29.88681,55.23067,2.139409,0.252495,10.63299,2.024615,0.318847,0.542338,
184,29.84506,55.44736,2.252152,0.244137,10.69836,2.101861,0.30543,0.436329,
186,30.14487,55.44493,2.215863,0.241267,10.49724,2.071998,0.330957,0.490853,
188,30.04318,55.19146,2.17813,0.173376,10.44222,2.052262,0.296913,0.60482,
190,30.17262,55.58652,2.224719,0.282357,10.31455,2.122664,0.315674,0.402248,
192,30.34811,55.30587,2.217781,0.167805,10.36907,1.999522,0.288813,0.468294,
194,30.25443,55.3777,2.174864,0.239761,10.19491,2.16411,0.256991,0.539156,
196,30.39986,55.40481,2.196902,0.273548,10.05719,2.169429,0.23987,0.580703,
198,30.12996,55.43096,2.206671,0.241092,9.902294,2.214981,0.223873,0.599724,
200,30.40743,55.29683,2.183588,0.206793,9.650281,2.264047,0.209635,0.624105,
202,30.51141,55.38225,2.16092,0.207161,9.556634,2.207661,0.247749,0.625381,
204,30.83916,55.48843,2.135641,0.185314,9.534167,2.150812,0.216459,0.624322,
206,28.94331,52.22153,2.020081,0.198893,9.123794,2.169925,0.232266,0.599359,
208,32.90409,58.98494,2.170378,0.254002,9.297796,2.403747,0.237545,0.625515,
210,31.33288,56.27814,2.216024,0.294876,9.348868,2.254698,0.2352,0.58201,
212,30.80882,55.32951,2.192831,0.145449,9.042654,2.199959,0.180649,0.59989,
214,30.8939,55.50256,2.174046,0.177194,8.996631,2.320345,0.216013,0.601243,
216,30.77479,55.63465,2.130208,0.165242,8.988351,2.246413,0.20764,0.654315,
218,30.98045,55.41261,2.136544,0.191437,9.089335,2.258188,0.251725,0.577319,
220,31.01221,55.80054,2.198928,0.227067,8.84104,2.154266,0.185617,0.670138,
222,30.7984,55.49663,2.148157,0.194528,8.871217,2.259679,0.240814,0.615852,
224,30.97245,55.55631,2.19426,0.171179,8.757309,2.19933,0.212345,0.570079,
226,31.06724,55.57849,2.16167,0.249841,8.791973,2.212617,0.245121,0.655962,
228,30.83366,55.26035,2.183925,0.226757,8.802786,2.232038,0.136319,0.729644,
230,30.95486,55.46535,2.080784,0.231069,8.819481,2.14379,0.217492,0.600404,
232,30.97011,55.45231,2.131121,0.164766,9.027891,2.244235,0.212324,0.612494,
234,31.02281,55.57276,2.117836,0.186843,8.867654,2.165461,0.246825,0.616323,
236,31.22263,55.71765,2.124192,0.314954,8.679345,2.160621,0.187633,0.601733,
238,31.07649,55.47956,2.128442,0.17192,8.774925,2.061859,0.196295,0.654168,
240,31.195,55.63232,2.094134,0.072647,8.772118,2.124192,0.23943,0.515868,
242,31.22259,55.52924,2.076513,0.170039,8.733189,2.08586,0.164283,0.637319,
244,31.26908,55.62553,2.07399,0.223925,8.806218,2.12875,0.252894,0.5817,
246,31.08226,55.23639,2.16918,0.195615,8.597178,2.065029,0.21653,0.602233,
248,31.14635,55.74514,2.092939,0.236615,8.594481,2.255965,0.230224,0.589553,
250,31.35681,55.46133,2.181696,0.263797,8.805464,2.06296,0.201307,0.549651,
252,31.17202,55.75775,2.087137,0.145004,8.755151,1.955762,0.229797,0.585342,
254,31.26292,55.62334,2.081372,0.175164,8.815579,1.985774,0.230465,0.596768,
256,31.20401,56.92546,2.086067,0.15885,8.528171,2.099113,0.187659,0.555128,
258,31.19596,55.68049,2.119564,0.225458,8.793097,2.007491,0.212262,0.548097,
260,31.17497,55.50401,2.142787,0.202047,8.868224,2.097652,0.222803,0.574266,
262,30.94566,55.45492,2.106823,0.155032,8.642799,2.15406,0.194395,0.709182,
264,30.99834,55.25697,2.206707,0.18085,8.784956,2.098847,0.278393,0.529518,
266,31.04137,55.37727,2.103512,0.133757,8.799058,2.108865,0.219749,0.63502,
268,31.05496,55.53362,2.016583,0.17832,8.774228,2.086105,0.178789,0.600644,
270,31.00133,55.35604,2.116639,0.23192,8.790118,2.086382,0.272842,0.659922,
272,31.06254,55.45301,2.088381,0.270828,8.586309,2.142964,0.221617,0.580626,
274,31.04737,55.49791,2.103999,0.141931,8.730788,2.190832,0.255833,0.638463,
276,31.00092,55.41095,2.129457,0.266016,8.829765,2.05807,0.231185,0.689076,
278,30.93042,55.32312,2.085559,0.226129,8.854513,2.114257,0.178816,0.587882,
280,30.92971,55.19911,2.105742,0.220613,8.798409,2.1825,0.209201,0.621434,
282,30.90244,55.36479,2.096402,0.26175,8.772552,2.134884,0.164321,0.608452,
284,30.68628,55.38526,2.110141,0.126507,8.782944,2.179043,0.204172,0.650981,
286,30.66088,55.47866,2.066417,0.208385,8.771487,2.205345,0.099293,0.655015,
288,30.51628,55.04917,2.021178,0.201938,8.854712,2.129843,0.209008,0.692813,
290,30.58528,55.15842,2.114366,0.207061,8.753054,2.178386,0.182159,0.547518,
292,30.94172,55.26976,2.059547,0.2189,8.683435,2.145033,0.226808,0.673348,
294,30.99674,55.10392,2.16584,0.184706,8.775311,2.110424,0.199889,0.570227,
296,30.96309,55.24947,2.129261,0.209564,8.896958,2.189364,0.242497,0.588223,
298,30.81851,55.27694,2.097131,0.199393,8.72544,2.103574,0.238911,0.550734,
300,30.94195,55.23943,2.116332,0.20816,8.831468,2.078276,0.22645,0.640843,
302,30.91108,55.42895,2.097113,0.131677,8.819181,2.215516,0.192742,0.636392,
304,31.02869,55.69831,2.122898,0.122465,8.82984,2.174177,0.256114,0.628271,
306,30.64691,55.04793,2.105995,0.152761,8.745029,2.213994,0.288139,0.621852,
308,30.68687,55.24128,2.155491,0.183026,8.781148,2.16952,0.175895,0.607135,
310,30.83158,55.17945,2.092486,0.208305,8.834616,2.224758,0.267779,0.632286,
312,30.9181,55.36771,2.134974,0.209435,8.758961,2.209729,0.274943,0.632694,
314,30.61384,54.90633,2.079122,0.19302,8.826605,2.191322,0.240909,0.692562,
316,30.52657,55.09709,2.073235,0.153886,8.806021,2.13178,0.23095,0.566533,
318,30.95555,55.38888,2.138216,0.152625,9.0439,2.111607,0.19158,0.60994,
320,31.10551,55.40479,2.145767,0.20716,8.804926,2.128126,0.302164,0.685961,
322,30.79582,55.41819,2.181821,0.171227,8.924726,2.099681,0.193402,0.597924,
324,30.90972,55.34969,2.171341,0.179714,8.829672,2.096789,0.178858,0.648524,
326,30.92509,55.55422,2.134855,0.1528,9.103842,2.143295,0.245874,0.616746,
328,30.95236,56.66462,2.114292,0.131647,8.776306,2.177164,0.199105,0.652215,
330,30.74235,55.33485,2.204834,0.149173,8.888494,2.25653,0.246717,0.65081,
332,30.77923,55.23703,2.187685,0.197865,8.732686,2.332639,0.238817,0.620334,
334,30.48682,55.18445,2.194747,0.199896,8.968963,2.263203,0.243206,0.626749,
336,30.7373,55.11462,2.23768,0.163763,8.934183,2.268566,0.227913,0.705592,
338,30.66731,55.30066,2.238876,0.241315,9.005638,2.227784,0.21488,0.661784,
340,30.5473,55.11088,2.267362,0.28849,8.926188,2.294863,0.287057,0.615054,
342,30.64512,54.80831,2.278322,0.272701,8.782527,2.350143,0.250287,0.593349,
344,30.57323,54.93921,2.330127,0.177021,8.858813,2.322846,0.2954,0.596255,
346,30.70663,55.05151,2.409957,0.139966,8.983753,2.230967,0.236132,0.607495,
348,30.64062,55.19846,2.275405,0.218174,8.919124,2.286262,0.223729,0.586229,
350,30.52857,55.20561,2.326636,0.198201,8.710567,2.289623,0.245539,0.713054,
352,30.61889,55.21856,2.244405,0.167639,8.834224,2.325104,0.265507,0.706364,
354,30.63129,55.35141,2.260371,0.219186,8.76196,2.231813,0.191038,0.608706,
356,30.66595,55.40298,2.263775,0.243271,8.934836,2.155783,0.320619,0.626985,
358,30.68623,55.27796,2.226726,0.236165,8.924616,2.238388,0.345392,0.623715,
360,30.42292,54.91534,2.264557,0.195723,9.040102,2.293045,0.276447,0.64786,
362,30.50014,54.90097,2.217928,0.220202,8.905664,2.241565,0.245684,0.615523,
364,30.26499,55.04205,2.264099,0.187709,8.821659,2.324295,0.344726,0.559774,
366,30.8631,55.16242,2.225528,0.199443,9.07285,2.228952,0.337649,0.622843,
368,30.51339,55.00753,2.175427,0.135789,8.864997,2.08994,0.243598,0.501635,
370,30.48745,55.05584,2.237968,0.278908,9.095124,2.115414,0.258675,0.572873,
372,30.5409,55.00871,2.238724,0.24967,9.126501,2.18394,0.290101,0.577224,
374,30.27775,54.95588,2.206069,0.169587,9.079943,2.170224,0.233726,0.661526,
376,30.33737,54.75909,2.241801,0.17686,9.190663,2.259231,0.234119,0.682713,
378,30.16332,54.92155,2.177945,0.20508,9.130694,2.233638,0.244496,0.676441,
380,30.25861,54.77827,2.294605,0.227343,9.388272,2.253657,0.320567,0.637192,
382,30.22217,54.78888,2.231945,0.164775,9.35867,2.068688,0.197593,0.546341,
384,30.30109,54.76676,2.115353,0.202835,9.576638,2.151086,0.347886,0.585432,
386,30.22541,54.78453,2.213131,0.245647,9.86236,2.058795,0.304097,0.494217,
388,29.87573,54.66458,2.100368,0.27287,9.603414,2.156886,0.300637,0.454166,
390,29.894,54.89488,2.183364,0.200245,9.922858,2.113884,0.245471,0.479271,
392,29.86405,54.62872,2.220654,0.23346,10.12457,2.220436,0.283716,0.426122,
394,29.80376,54.84679,2.131028,0.218911,10.09069,2.099367,0.305518,0.504792,
396,29.67027,54.82375,2.157089,0.216159,10.08519,1.981965,0.377287,0.432321,
398,29.84615,54.53978,2.204041,0.192935,10.36656,2.0653,0.341764,0.573228,
400,29.77999,54.33247,2.08902,0.225831,10.37044,2.027658,0.321356,0.471458,
402,29.63115,54.55915,2.142371,0.220274,10.37148,2.131977,0.335584,0.380454,
404,29.50758,54.60025,2.217947,0.304291,10.16269,1.982584,0.266583,0.406587,
406,29.57148,54.93406,2.258889,0.224592,10.31614,2.020392,0.343705,0.467228,
408,29.77143,54.50626,2.200784,0.259924,10.36813,2.103941,0.289855,0.514166,
410,29.46196,54.66849,2.200746,0.143423,10.38845,2.132673,0.341681,0.536084,
412,29.64376,54.58087,2.191609,0.227338,10.06254,2.039666,0.359747,0.550904,
414,29.67011,54.8849,2.236737,0.237084,9.934018,2.078741,0.36741,0.447863,
416,29.71485,54.74212,2.176032,0.205062,10.23856,2.073784,0.319482,0.479663,
418,30.0685,54.81802,2.201741,0.198961,10.27954,2.11692,0.303605,0.457831,
420,29.97557,54.92288,2.148177,0.201797,10.08268,2.072902,0.284579,0.441002,
422,29.86304,54.63034,2.21488,0.249405,9.959899,2.064207,0.280318,0.473498,
424,29.98796,55.01579,2.185218,0.169092,9.981926,1.999859,0.238514,0.591005,
426,29.77757,54.96999,2.140347,0.198839,9.880854,2.058461,0.258455,0.550567,

File: Alex_Linescans/M58_200_XL3_Line2 - EDS Data.csv
Distance (µm),Mg Ox%,Si Ox%,Ca Ox%,Mn Ox%,Fe Ox%,Na Ox%,Al Ox%,Ti Ox%,Cr Ox%,
0,17.74149,52.20914,18.96511,0.149769,6.53552,0.180893,2.980647,0.617776,0.830853,
0.499999999999998,17.60949,52.23809,19.0793,0.27618,6.568147,0.241646,3.053449,0.539732,0.836601,
0.999999999999995,17.67791,52.19219,18.92571,0.188578,6.452102,0.210836,3.01474,0.589402,0.88155,
1.50000000000001,17.73422,55.39323,18.62258,0.18103,6.340794,0.2307,3.13964,0.63991,0.763684,
2,17.88174,53.08382,18.7252,0.254129,6.469761,0.154387,3.156063,0.606945,0.829023,
2.5,17.75711,52.28582,19.0331,0.198344,6.608439,0.219862,3.06859,0.593087,0.777182,
3,17.62904,52.31064,18.9677,0.162125,6.54672,0.167327,2.970738,0.570107,0.828369,
3.5,17.60581,52.32303,19.02275,0.122767,6.431595,0.337442,3.058189,0.631557,0.770164,
3.99999999999999,17.74652,52.20881,19.06279,0.222243,6.694689,0.249312,2.940704,0.481132,0.782826,
4.50000000000001,17.63569,52.38588,18.97273,0.183602,6.57233,0.203685,3.034338,0.65322,0.874644,
5,17.6654,52.52583,18.99361,0.139583,6.546338,0.208016,2.94435,0.574955,0.839115,
5.5,17.69541,52.26659,18.85999,0.117755,6.626934,0.240672,2.994166,0.534641,0.768399,
6,17.67916,52.13485,18.94551,0.093156,6.564458,0.200202,3.021353,0.530011,0.807866,
6.5,17.7222,52.08653,18.88157,0.160342,6.497313,0.21031,3.102527,0.488579,0.787002,
6.99999999999999,17.68418,52.23624,18.95662,0.193346,6.440973,0.236372,3.021566,0.567478,0.778694,
7.50000000000001,17.69255,52.54422,18.94869,0.122807,6.476356,0.251557,3.065517,0.639489,0.804759,
8,17.5367,52.38232,18.91039,0.125551,6.588997,0.247859,3.071036,0.58755,0.843351,
8.5,17.72718,52.32666,19.08058,0.157806,6.504704,0.237154,3.048551,0.524012,0.804676,
9,17.80192,52.07018,19.04038,0.213335,6.631833,0.242503,3.071239,0.557603,0.886115,
9.5,17.89852,52.30482,19.00362,0.145375,6.56804,0.203901,3.134022,0.647372,0.859334,
9.99999999999999,17.8257,52.54535,19.0164,0.165142,6.689387,0.257356,3.096879,0.602774,0.80402,
10.5,17.74516,52.47116,19.08639,0.231395,6.51515,0.204467,3.119519,0.564869,0.759488,
11,17.57085,51.98608,18.97716,0.259489,6.459198,0.27759,3.103759,0.605223,0.779008,
11.5,17.75596,52.30908,18.87652,0.205361,6.409368,0.175748,2.94241,0.590316,0.68475,
12,17.79393,52.494,19.08666,0.113649,6.691044,0.199479,3.118458,0.584769,0.683496,
12.5,17.66053,52.1679,18.94716,0.189099,6.475686,0.212553,3.10558,0.652487,0.770965,
13,17.75376,52.19949,18.94533,0.143051,6.691999,0.19322,3.096471,0.631073,0.78083,
13.5,17.63306,52.45877,18.82961,0.148723,6.658051,0.277802,3.187348,0.654077,0.791369,
14,17.79102,52.11451,18.50052,0.223569,7.045274,0.244375,3.092249,0.577943,0.723642,
14.5,17.92473,52.24458,18.09844,0.23004,7.436048,0.150736,3.123822,0.655827,0.707065,
15,18.087,51.91662,17.83522,0.124614,7.613769,0.191238,3.34988,0.672943,0.620838,
15.5,18.06313,52.05997,17.93858,0.15168,7.784851,0.126584,3.439358,0.702167,0.56489,
16,17.86264,51.86788,17.70356,0.135493,7.646334,0.165229,3.442027,0.728479,0.629685,
16.5,17.81582,51.58509,17.95808,0.204873,7.660749,0.1301,3.449105,0.721088,0.523261,
17,17.59678,51.78745,17.9388,0.213187,7.884077,0.163559,3.614597,0.630688,0.405914,
17.5,17.67842,52.01863,17.98375,0.198259,7.727178,0.188199,3.592639,0.784115,0.545473,
18,17.73952,52.19362,17.9194,0.233313,7.671147,0.172767,3.528993,0.669377,0.431566,
18.5,17.61266,52.10566,18.02127,0.182459,7.784448,0.227415,3.365293,0.667115,0.518956,
19,17.90824,52.29352,17.95392,0.230547,7.663787,0.215494,3.278672,0.665798,0.673388,
19.5,18.12034,52.52637,17.9169,0.233108,7.405747,0.16415,3.023911,0.572948,0.728931,
20,18.28568,52.41351,17.80141,0.175336,7.346607,0.18465,3.230529,0.552159,0.830595,
20.5,18.09415,52.40375,17.61782,0.167395,7.377088,0.219625,3.049632,0.62172,0.795799,
21,18.37429,52.16133,17.63383,0.106546,7.382967,0.19165,2.969179,0.563468,0.802969,
21.5,18.19079,52.51211,17.56534,0.144459,7.660672,0.220673,3.131929,0.584131,0.805115,
22,18.08776,52.04031,17.47652,0.167277,7.434238,0.24094,3.169589,0.615741,0.855879,
22.5,17.97098,51.99308,16.99082,0.191681,7.658203,0.234081,3.751982,0.794878,0.782349,
23,16.91272,51.96754,16.90991,0.214914,8.180545,0.356084,4.728111,0.854168,0.688841,
23.5,15.34847,51.29915,15.84851,0.176052,9.332703,0.604775,7.905916,1.563173,0.364039,
24,12.58808,51.68895,14.36795,0.158419,9.791049,1.226073,11.11971,1.900449,0.207824,
24.5,5.537966,51.62311,10.29054,0.111866,8.599245,2.068992,13.78054,1.792486,0.043824,
25,4.926584,52.12105,9.66513,0.177226,9.56919,2.236072,14.82812,2.030522,0.016034,
25.5,4.785318,52.71477,9.44689,0.167741,10.14463,2.502079,15.31822,2.058966,-0.009709,
26,4.653692,52.81874,9.423614,0.160223,10.36341,2.355297,15.09122,2.012283,0.059472,
26.5,4.910532,52.69914,9.5744,0.215565,10.75454,2.43455,14.78627,2.190178,0.041428,
27,4.683078,52.51451,9.568276,0.12995,11.0061,2.33255,14.8633,2.170163,0.039293,
27.5,4.945637,52.29105,9.574708,0.194198,11.0387,2.238397,14.45521,2.225978,-0.002483,
28,5.045363,52.15598,9.53324,0.223703,11.31995,2.289547,14.37302,2.185878,0.041295,
28.5,5.076712,52.33235,9.642167,0.196028,11.2029,2.239516,14.45892,2.257303,0.021764,
29,5.382826,52.31591,9.728219,0.191198,11.30129,2.239408,14.50246,2.329727,0.069271,
