Repository: cljdevitre/eds_linescan_processing

# eds_linescan_processing
Python Jupyter notebook routine to process SEM EDS linescans written by C.L. Devitre (inspired by script from A. Bearden). It shows how to plot linescans collected using SEM-EDS using ULTIMMAX detector from Oxford and Aztec software. It uses the images collected during acquisition to plot next to linescans. For this it requires that the image names contain the sample name as well. You should have renamed the images and linescans before exporting, or after exporting, or it won't work. If you use it, please mention my github.

File: Alex_Linescans/M85_217_OPX_Line3 - EDS Data.csv
Distance (µm),Mg Ox%,Si Ox%,Ca Ox%,Mn Ox%,Fe Ox%,Ni Ox%,Ti Ox%,K Ox%,Cr Ox%,
0,7.128607,48.46068,10.06133,0.187387,11.42097,-0.006821,2.305493,0.343577,-0.030861,
0.500000000000003,6.998053,48.34726,10.02414,0.190132,11.30037,-0.020979,2.231973,0.382578,-0.008051,
0.999999999999996,6.832963,48.32112,9.974408,0.232261,11.2434,0.069289,2.275116,0.365589,-0.014096,
1.5,6.91983,48.7156,9.902513,0.189543,11.35753,0.110121,2.24262,0.368783,-0.004902,
2,6.809345,48.418,9.791059,0.188935,11.12489,-0.044494,2.225307,0.343378,-0.041669,
2.5,6.648051,48.5654,9.738719,0.123847,11.20781,-0.015806,2.178682,0.40021,0.070263,
3,6.804313,48.30259,9.672002,0.164898,10.7779,0.026318,2.139204,0.396983,0.038788,
3.5,7.001501,48.14057,9.508145,0.111256,10.53646,-0.01853,2.051022,0.457587,0.046999,
4,7.5757,48.13166,9.348347,0.081245,9.828537,0.060156,1.955022,0.410069,0.065156,
4.5,10.23585,48.26446,9.550534,0.139359,9.480456,0.08164,1.820817,0.356774,0.115316,
5,17.76628,49.98731,9.234719,0.262485,10.37731,0.031495,1.609221,0.191752,0.239563,
5.5,24.69184,52.61752,5.368654,0.116226,11.12647,0.054835,0.799395,0.118194,0.444458,
6,26.8451,53.29134,3.974879,0.23541,11.34694,0.132513,0.604103,0.033474,0.42766,
6.5,28.02077,53.37186,3.176477,0.280804,11.43501,0.130418,0.323126,0.000739,0.56571,
7,28.16061,53.84292,3.01338,0.285688,11.1418,0.025584,0.362617,-0.049256,0.588203,
7.5,28.53878,53.3863,2.72476,0.238127,11.04843,-0.026866,0.320965,-0.00669,0.497606,
8,29.08846,54.05091,2.493777,0.268109,11.086,0.059193,0.367789,-0.008286,0.534302,
8.49999999999999,29.34467,54.23834,2.346345,0.194736,10.88996,0.063708,0.327211,0.019427,0.513714,
9,29.704,54.34803,2.186531,0.254608,10.44369,0.031156,0.302328,0.015262,0.588627,
9.5,30.04065,54.7986,2.036291,0.211259,10.06449,0.045117,0.332625,0.009834,0.601042,
10,30.21391,54.58285,1.954236,0.1981,9.863031,0.047242,0.267209,0.042383,0.595766,
10.5,30.36169,54.89256,1.957405,0.30466,10.09525,0.212566,0.307306,-0.022388,0.60615,
11,30.51484,54.58992,1.939906,0.236282,9.806532,0.025976,0.323073,0.048062,0.625424,
11.5,30.39147,54.8284,1.910646,0.104659,9.6451,0.0127,0.335706,-0.002463,0.570094,
12,30.60465,54.81977,2.051572,0.139968,9.72764,0.083946,0.204265,-0.018724,0.725557,
12.5,30.59075,54.94337,1.960259,0.192028,9.774676,0.057511,0.294602,-0.033672,0.646977,
13,30.34553,54.51389,1.939774,0.219156,9.583179,-0.003582,0.305099,-0.043234,0.628405,
13.5,30.68987,54.95856,1.875826,0.189731,9.663114,0.0567,0.289051,0.009988,0.643982,
14,30.76661,54.83374,1.804851,0.245261,9.589813,0.141461,0.332369,0.010764,0.615167,
14.5,30.96318,54.80107,1.826712,0.224948,9.62422,0.119096,0.272131,0.005397,0.568811,
15,30.97532,55.1988,1.853778,0.232433,9.427402,0.079669,0.284263,-0.010535,0.570313,
15.5,30.83971,54.88409,1.809044,0.269142,9.457237,0.146326,0.345432,0.005921,0.512215,
16,30.7859,55.23233,1.750586,0.149843,9.586917,0.117109,0.312206,-0.036318,0.580292,
16.5,30.85981,55.24499,1.829954,0.227967,9.665112,0.118363,0.279075,0.036563,0.529393,
17,30.84934,55.1399,1.832482,0.269426,9.726043,0.069286,0.220594,0.030423,0.627961,
17.5,30.37814,54.94057,1.883393,0.19023,9.828521,-0.008972,0.244269,-0.008349,0.53281,
18,30.09112,54.46256,2.030435,0.268333,10.11216,0.057513,0.23099,0.008807,0.453429,
18.5,29.78237,54.68819,2.237267,0.277649,10.67112,0.002308,0.314578,0.008184,0.583291,
19,29.65771,54.33735,2.208405,0.181555,10.96933,0.061657,0.334421,0.022293,0.467045,
19.5,29.44128,54.37825,2.226293,0.273419,11.09579,0.0134,0.30702,0.008254,0.468446,
20,29.58551,54.62527,2.254837,0.214861,11.26103,0.098291,0.3194,-0.011168,0.537671,
20.5,29.55223,54.36303,2.193323,0.302987,11.18773,0.059234,0.248007,-0.004911,0.466135,
21,29.43188,54.80971,2.192661,0.25409,10.9921,0.11768,0.431876,0.001484,0.390023,
21.5,29.62796,54.63977,2.23496,0.193665,11.00705,0.098097,0.300249,0.007504,0.467627,
22,29.491,54.51984,2.19333,0.27709,11.01567,0.052512,0.351464,0.00345,0.471043,
22.5,29.45537,54.86902,2.205893,0.197259,11.28791,0.092504,0.29182,0.025854,0.510467,
23,29.62002,54.38116,2.192415,0.205758,11.11141,0.121117,0.310737,0.005791,0.487177,
23.5,29.5889,54.73142,2.168988,0.290372,11.16788,0.000588,0.315495,0.033543,0.462559,
24,29.35865,54.51415,2.259247,0.168692,10.89691,0.066636,0.294556,0.023883,0.54203,
24.5,29.40276,54.8762,2.183814,0.232241,11.06136,0.009572,0.282408,-0.022479,0.476759,
25,29.46349,54.54557,2.095468,0.236024,11.12417,0.052755,0.317974,0.010576,0.495779,
25.5,29.28109,54.3467,2.17904,0.274177,11.05748,0.021356,0.31976,-0.001573,0.415427,
26,29.54605,54.50953,2.163299,0.263786,11.1845,-0.000595,0.297108,-0.011134,0.504613,
26.5,29.49789,54.63646,2.229188,0.25773,11.11759,0.034322,0.31756,0.015464,0.456088,
27,29.61581,54.53109,2.125391,0.170609,11.06497,0.053555,0.275901,0.019284,0.525215,
27.5,29.51221,54.51869,2.186603,0.192748,11.11339,0.104737,0.380895,0.004669,0.581262,
28,29.53494,54.73578,2.169098,0.219785,11.05853,0.056123,0.293316,-0.029201,0.568008,
28.5,29.66284,54.49823,2.187889,0.178333,11.16967,0.080064,0.266965,-0.018023,0.494304,
29,29.66126,54.60353,2.156794,0.200989,10.96006,0.110885,0.304594,0.007253,0.566341,
29.5,29.59109,54.79823,2.14457,0.268039,10.84698,-0.024894,0.262066,0.012768,0.518199,
30,29.49348,54.72894,2.171963,0.222988,11.0516,0.032836,0.323736,0.030374,0.481566,
30.5,29.64155,54.83586,2.131042,0.292247,11.12438,0.120077,0.345784,-0.006684,0.473554,
31,29.59761,54.44849,2.126836,0.199279,11.02495,0.05407,0.311702,-0.031013,0.570799,
31.5,29.88371,54.83751,2.170737,0.229997,10.92887,0.075889,0.260898,-0.021535,0.482595,
32,29.63216,54.619,2.194939,0.229848,10.88802,0.071248,0.343444,0.027604,0.523142,
32.5,29.35365,54.45732,2.156149,0.26889,10.95187,0.122868,0.342144,0.043736,0.47589,
33,29.60443,54.64435,2.18478,0.219948,11.13778,-0.034201,0.241847,0.014624,0.497346,
33.5,29.69501,54.67439,2.209034,0.241632,10.98663,0.132974,0.294091,-0.019465,0.448176,
34,29.57612,54.63522,2.149151,0.23255,10.88851,0.060085,0.333884,-0.040842,0.482273,
34.5,29.70892,54.69278,2.157376,0.23663,11.04444,0.02325,0.30959,0.017638,0.487227,
35,29.49069,54.52272,2.195596,0.200055,11.12564,0.021946,0.28625,-0.000378,0.451683,
35.5,29.52557,54.62988,2.124799,0.222572,11.21203,0.084562,0.297019,0.003461,0.47459,
36,29.66032,54.60923,2.184975,0.258195,11.04389,0.038761,0.270326,-0.018305,0.418431,
36.5,29.49749,54.61252,2.189759,0.310431,11.01156,0.093482,0.321344,-0.030662,0.513386,
37,29.55259,54.68059,2.144923,0.305587,11.05674,0.030679,0.252997,-0.010222,0.500513,
37.5,29.47985,54.67182,2.247724,0.237098,11.08075,-0.012029,0.254886,0.032704,0.545053,
38,29.54841,54.60815,2.197405,0.204414,11.22659,0.050961,0.358986,-0.011698,0.56321,
38.5,29.38726,54.72579,2.259459,0.158955,10.86204,0.106519,0.340782,-0.000593,0.57044,
39,29.40705,54.56353,2.235113,0.232135,11.09051,0.069102,0.351867,0.002992,0.52948,
39.5,29.71455,54.66514,2.235882,0.145887,11.14602,0.200792,0.306025,0.023933,0.632982,
40,29.5582,54.62147,2.214954,0.213708,11.11231,0.026927,0.261874,0.050953,0.425036,
40.5,29.44953,54.51263,2.230672,0.299056,11.15223,0.161253,0.282575,0.021652,0.492976,
41,29.57762,54.76638,2.320482,0.190835,10.91368,-0.021625,0.242436,0.000237,0.476692,
41.5,29.38542,54.95697,2.235734,0.296079,10.85526,0.07252,0.330342,0.012831,0.481434,
42,29.43758,54.56883,2.229621,0.253568,11.0198,0.072564,0.336955,0.01137,0.534921,
42.5,29.53998,54.34616,2.256798,0.249965,11.19889,0.059194,0.359522,-0.029409,0.576953,
43,29.5482,54.65667,2.205161,0.203277,11.26712,0.06018,0.296916,-0.011018,0.505327,
43.5,29.52582,54.62312,2.208113,0.245636,10.94583,0.060871,0.3682,-0.013705,0.515148,
44,29.67291,55.01475,2.265817,0.209387,11.30212,0.050993,0.331392,0.007896,0.556619,
44.5,29.64795,54.50999,2.242956,0.249011,11.05542,0.096674,0.346136,-0.032505,0.580982,
45,29.45651,54.8467,2.231578,0.21204,10.97604,0.031201,0.258807,-0.008751,0.435913,
45.5,29.4841,54.81305,2.293993,0.268037,11.04453,0.078738,0.283098,-0.027668,0.519099,
46,29.5513,54.77732,2.307339,0.229506,11.03308,0.047176,0.256268,0.023829,0.580834,
46.5,29.63434,54.59912,2.166052,0.249532,11.11973,0.137518,0.353218,-0.016938,0.433259,
47,29.62945,54.68432,2.253319,0.323594,10.86994,0.112969,0.195056,-0.00661,0.431433,
47.5,29.61462,54.50253,2.184965,0.324208,10.99252,0.014126,0.327953,-0.00699,0.497955,
48,29.29988,54.59533,2.288037,0.204751,10.96646,0.165897,0.38186,-0.039322,0.589554,
48.5,29.41683,54.71315,2.257952,0.279372,11.25925,0.041745,0.281771,0.004132,0.469046,
49,29.46145,54.80635,2.301282,0.122823,10.97912,0.081896,0.31403,-0.027998,0.497687,
49.5,29.20458,54.61349,2.3596,0.303688,10.9556,-0.005416,0.241623,-0.020756,0.431021,
50,29.49876,54.78101,2.277379,0.275412,11.0247,-0.000578,0.292415,0.004346,0.503196,
50.5,29.60169,54.57887,2.343858,0.228629,11.05746,-0.02062,0.32548,-0.008587,0.598273,
51,29.47065,54.58638,2.37558,0.308915,11.00242,0.063577,0.360752,-0.00807,0.428664,
51.5,29.53867,54.68036,2.383302,0.290355,11.00877,0.008923,0.238724,0.024625,0.588706,
52,29.2614,54.47684,2.319168,0.212815,11.13799,0.048977,0.319313,-0.024219,0.535501,
52.5,29.40187,54.07128,2.373269,0.304164,10.95761,0.049443,0.357127,0.033714,0.548867,
53,29.31506,54.42128,2.28615,0.285828,11.00411,0.1091,0.300339,0.002416,0.488969,
53.5,29.25315,54.38538,2.37687,0.289384,10.92481,-0.002797,0.357565,0.019758,0.43669,
54,29.48045,54.26441,2.32892,0.224372,11.31928,0.068195,0.309417,-0.019313,0.497974,
54.5,29.34646,54.52353,2.401472,0.245521,10.99476,0.047598,0.316342,0.027998,0.56823,
55,29.2849,54.59438,2.353745,0.196306,11.22812,0.103965,0.284106,-0.031554,0.544948,
55.5,29.42611,54.41812,2.414651,0.233541,11.11334,0.100747,0.379126,-0.005725,0.521155,
56,29.04027,54.46865,2.41239,0.271131,11.02529,0.065895,0.290496,0.002559,0.499033,
56.5,29.30926,54.65688,2.412916,0.228547,10.94511,0.032692,0.317001,0.00423,0.510223,
57,29.38281,54.63977,2.402858,0.258264,11.0336,0.019724,0.352171,-0.013784,0.537671,
57.5,29.3527,54.47502,2.320596,0.253799,11.1353,0.084547,0.273403,-0.007482,0.531221,
58,29.33581,54.50989,2.41106,0.215023,11.08145,0.146718,0.218206,0.013623,0.520374,
58.5,29.43996,54.4594,2.246851,0.220364,11.14231,0.041477,0.26164,-0.013442,0.475855,
59,29.29363,54.62989,2.380767,0.242906,11.14814,0.070081,0.317897,-0.033904,0.47718,
59.5,29.48079,54.81047,2.267843,0.197121,11.22692,0.166521,0.269538,0.01765,0.465723,
60,29.43184,54.62667,2.284289,0.26557,10.9331,0.020533,0.314133,0.016668,0.569996,
60.5,29.56828,54.68755,2.208548,0.284646,11.04436,0.07196,0.37041,0.031562,0.492264,
61,29.47182,54.44043,2.312396,0.241618,10.99931,0.002318,0.287276,0.020817,0.469371,
61.5,29.41778,55.04685,2.27777,0.256542,11.14257,0.12766,0.359005,-0.015393,0.528428,
62,29.4053,54.6711,2.317899,0.24146,11.01014,0.017966,0.229456,0.002228,0.462952,
62.5,29.39378,54.56458,2.315392,0.274232,11.02335,0.056815,0.361088,0.030158,0.489264,
63,29.44317,54.49877,2.216824,0.234624,11.1686,0.080344,0.283131,0.018844,0.470665,
63.5,29.39766,54.66109,2.310035,0.321381,10.97107,0.113845,0.306971,-0.008481,0.45636,
64,29.38758,54.51221,2.294533,0.245406,10.93053,0.065361,0.408382,-0.028066,0.484881,
64.5,29.36157,54.57584,2.277554,0.251395,10.88756,0.078035,0.317907,-0.025377,0.49183,
65,29.18769,54.38923,2.257158,0.234993,11.0827,0.018772,0.367821,0.010436,0.513687,
65.5,29.32289,54.35596,2.334432,0.175802,10.94739,0.059065,0.373782,-0.02114,0.431418,
66,29.37389,54.47058,2.314937,0.246006,11.09672,0.044349,0.277657,0.001046,0.447087,
66.5,29.39911,54.41849,2.280236,0.256632,11.01489,0.048485,0.307459,0.000998,0.491992,
67,29.47371,54.63277,2.346692,0.240255,11.15567,0.106174,0.302253,-0.026934,0.521953,
67.5,29.58582,54.63833,2.364427,0.224225,11.244,0.023388,0.377721,-0.031343,0.530471,
68,29.36322,54.2775,2.318956,0.182681,11.11782,0.05226,0.357039,-0.019032,0.513369,
68.5,29.43577,54.40089,2.350111,0.257566,11.08805,0.082815,0.254974,0.013937,0.498382,
69,29.48473,54.53324,2.38087,0.246143,11.12512,0.027469,0.291903,0.034698,0.564428,
69.5,29.2914,54.43106,2.373082,0.224935,11.11025,0.034762,0.304353,0.00205,0.515332,
70,29.37423,54.25097,2.356138,0.199827,11.09812,0.089847,0.28808,-0.005252,0.542663,
70.5,29.25566,54.36973,2.328638,0.253448,11.15157,0.030983,0.310565,0.015749,0.50391,
71,29.24854,54.60641,2.404901,0.277569,11.09452,0.014918,0.356298,-0.038271,0.518537,
71.5,29.56235,54.50364,2.306569,0.223702,11.11335,0.134761,0.341043,-0.016043,0.499884,
72,29.40436,54.56239,2.344166,0.197442,11.08871,0.135416,0.378255,0.038451,0.619468,
72.5,29.26638,54.37175,2.418113,0.211889,11.1735,0.077434,0.316876,0.022796,0.472572,
73,29.30331,54.72596,2.472086,0.27446,11.00992,0.12373,0.273204,0.018788,0.520224,
73.5,29.21847,54.58311,2.492834,0.246227,11.12776,0.089649,0.338377,0.017976,0.405852,
74,29.17217,54.43214,2.491867,0.278129,10.92186,0.106433,0.32765,-0.008242,0.545066,
74.5,29.17711,54.73901,2.594548,0.254079,11.09096,0.164616,0.313755,0.021453,0.628942,
75,29.10218,54.33728,2.497763,0.210409,11.05842,0.1637,0.328637,-0.029923,0.448675,
75.5,29.37999,54.71212,2.436248,0.27023,11.09103,0.041089,0.340336,0.030429,0.495343,
76,29.42413,54.52177,2.254401,0.247114,11.14487,0.043485,0.332259,-0.030097,0.517244,
76.5,29.42888,54.75909,2.276716,0.175266,11.09876,0.078025,0.279297,-0.049845,0.510217,
77,29.47642,54.9158,2.217222,0.18816,11.22101,0.071188,0.220374,-0.011618,0.492839,
77.5,29.70454,54.88787,2.219218,0.210384,10.95175,0.068132,0.207172,0.002274,0.402234,
78,29.49244,54.85516,2.16914,0.292776,10.89562,0.136732,0.28088,-0.023098,0.473227,
78.5,29.73029,54.81308,2.257516,0.225523,10.95505,0.15576,0.206387,0.023807,0.481874,
79,29.7,55.02755,2.240817,0.316221,11.05917,0.113238,0.187459,0.001309,0.467168,
79.5,29.69181,54.6535,2.199418,0.201357,10.99777,0.130747,0.211744,0.011797,0.493185,
80,29.5804,54.7335,2.24609,0.266495,10.97674,0.064749,0.291454,-0.022464,0.493621,
80.5,29.42286,54.81469,2.260595,0.24287,11.01827,0.021639,0.28013,0.02603,0.358824,
81,29.58386,54.74899,2.276492,0.212281,11.15809,0.160038,0.335893,-0.01008,0.542954,
81.5,29.31355,54.43985,2.277921,0.221864,11.09042,0.068165,0.323018,0.016539,0.577382,
82,29.43614,54.13631,2.313488,0.263168,11.24002,-0.003993,0.30943,-0.04634,0.564306,
82.5,29.44427,54.12283,2.322087,0.308907,11.16807,0.056116,0.369037,0.037224,0.585849,
83,29.31351,54.42122,2.36761,0.212407,11.14387,0.036372,0.340537,0.02377,0.593291,
83.5,29.33247,54.37022,2.330414,0.223919,11.05881,0.063177,0.345696,0.009798,0.58219,
84,29.42351,54.62057,2.300204,0.221131,10.94468,0.134782,0.367157,-0.008495,0.518746,
84.5,29.46559,54.91819,2.423174,0.246199,10.75405,0.086406,0.364275,-0.014542,0.468295,
85,29.6569,54.7655,2.329602,0.173059,11.04787,0.008223,0.298379,-0.026835,0.494881,
85.5,29.38839,54.82026,2.280219,0.227061,11.09212,0.095464,0.304605,0.033468,0.367261,
86,29.47336,54.68591,2.277705,0.235031,11.1981,0.079567,0.315783,-0.023747,0.469808,
86.5,29.25746,54.51696,2.379589,0.194329,10.9565,0.125134,0.292838,0.002661,0.47468,
87,29.62279,54.48529,2.337542,0.292964,11.25549,0.15391,0.330913,-0.001664,0.436801,
87.5,29.61088,54.67012,2.287459,0.213858,11.16015,0.066529,0.293536,0.000841,0.50215,
88,29.59954,54.52178,2.299168,0.298075,11.09753,0.176796,0.345917,0.012503,0.541064,
88.5,29.5026,54.43801,2.347157,0.280367,11.09668,0.088952,0.339447,-0.052405,0.531939,
89,29.52143,54.8372,2.293773,0.213821,11.33267,0.012478,0.320907,-0.009809,0.521547,
89.5,29.47351,54.44678,2.316271,0.262625,11.07138,0.02992,0.29936,0.052188,0.455084,
90,29.60518,54.54282,2.30557,0.191338,11.11202,-0.033171,0.319243,0.03073,0.499573,
90.5,29.55024,54.65192,2.348079,0.166937,11.21994,0.082531,0.310406,0.027567,0.520353,
91,29.40464,54.36108,2.324996,0.203686,10.94751,0.048789,0.295032,-0.007903,0.456486,
91.5,29.51987,54.57553,2.277175,0.27743,11.08363,0.137108,0.304605,-0.03645,0.47592,
92,29.67501,54.53719,2.279004,0.257665,11.03511,0.078186,0.346414,-0.026979,0.546426,
92.5,29.62103,54.35247,2.326859,0.231707,11.07568,0.049872,0.23171,0.005681,0.538489,
93,29.617,54.37897,2.337739,0.230777,11.15984,-0.049042,0.379121,0.002094,0.527453,
93.5,29.33101,54.72112,2.344798,0.331127,11.15269,-0.021146,0.293556,0.005047,0.48249,
94,29.49357,54.61268,2.272027,0.179592,11.05684,0.066899,0.351955,0.006825,0.592692,
94.5,29.38703,54.699,2.227017,0.2405,11.08043,0.058355,0.356041,0.007885,0.459836,
95,29.73224,54.90002,2.286236,0.298232,11.18924,0.124781,0.316937,0.004192,0.47338,
95.5,29.52907,54.16728,2.28336,0.214291,11.23006,0.118969,0.310847,0.004435,0.507889,
96,29.53169,54.44558,2.368066,0.281337,11.52391,0.099887,0.296434,0.014617,0.443411,
96.5,29.52618,54.40558,2.284634,0.250087,11.09396,0.03037,0.329349,0.010369,0.441303,
97,29.56936,54.79789,2.333074,0.218724,10.96868,0.116284,0.340778,-0.010716,0.563308,
97.5,29.45251,54.4788,2.262188,0.249079,11.17973,0.095414,0.361145,-0.003316,0.493573,
98,29.46218,54.55969,2.311947,0.256119,11.06652,0.025801,0.29843,-0.004114,0.443664,
98.5,29.57861,54.54818,2.221063,0.266271,11.13747,0.013191,0.354719,-0.002814,0.509098,
99,29.52521,54.60571,2.242113,0.240974,11.02241,0.107099,0.350696,0.041319,0.473855,
99.5,29.54966,54.54125,2.263525,0.239597,11.21405,0.050417,0.396727,-0.009722,0.422086,
100,29.51244,54.88455,2.309758,0.268159,11.08831,0.144731,0.302107,-0.011136,0.429894,
100.5,29.48996,54.61495,2.20342,0.250638,11.13775,0.016955,0.254765,0.001039,0.434038,
101,29.80551,54.58075,2.279593,0.20393,11.23849,0.064332,0.307124,0.014738,0.452703,
101.5,29.78061,54.88473,2.282835,0.258655,11.1382,0.065533,0.29458,0.036139,0.411075,
102,29.67076,54.76826,2.123653,0.286892,11.09038,0.039256,0.228449,0.037694,0.491447,
102.5,29.58249,54.87124,2.216655,0.278273,11.13579,0.02159,0.265814,0.015297,0.412118,
103,29.75314,55.01788,2.217464,0.203486,10.98209,0.146765,0.275718,-0.014018,0.469118,
103.5,29.56108,54.83031,2.291425,0.248548,10.97308,0.125363,0.184952,-0.000351,0.372756,
104,29.72336,54.47787,2.288268,0.2805,11.01681,0.090047,0.255637,0.011786,0.455463,
104.5,29.76662,54.79152,2.214009,0.284263,11.27058,-0.018483,0.225613,-0.011331,0.427806,
105,29.73066,54.87614,2.264653,0.332142,11.03919,0.069459,0.26773,0.037082,0.402421,
105.5,29.52727,54.71697,2.258326,0.175951,11.17463,0.130844,0.215809,0.030227,0.395781,
106,29.59456,54.90189,2.282632,0.204458,11.02722,0.182454,0.345729,0.004318,0.511488,
106.5,29.52631,54.58022,2.290305,0.209411,11.20441,0.007028,0.325078,0.002128,0.422705,
107,29.77889,54.59176,2.161565,0.221795,11.11871,0.042299,0.247419,0.033814,0.40767,
107.5,29.59419,54.79606,2.186687,0.204654,11.02304,0.08001,0.317044,0.009812,0.482647,
108,29.81878,54.87562,2.193647,0.232124,11.08759,0.112077,0.206526,-0.001381,0.432342,
108.5,29.62774,54.71727,2.223113,0.249351,11.06767,0.096838,0.269873,0.022416,0.471556,
109,29.73187,54.80028,2.212928,0.249624,11.07187,0.003073,0.369339,0.036364,0.522787,
109.5,29.5697,54.72066,2.258416,0.211226,11.20359,0.046496,0.312731,0.036018,0.475275,
110,29.5813,54.80721,2.25065,0.242325,10.83076,0.106191,0.28819,-0.007153,0.436348,
110.5,29.56602,54.81206,2.204552,0.221923,11.03612,0.084449,0.278646,0.003069,0.473706,
111,29.73267,54.5755,2.211355,0.264186,10.97706,0.103671,0.300201,-0.015493,0.3676,
111.5,29.63673,54.89747,2.205835,0.272725,11.09961,0.022732,0.27061,0.013281,0.435432,
112,29.44191,54.75636,2.219831,0.251679,11.09096,0.007849,0.241384,0.034496,0.445022,
112.5,29.5869,55.12939,2.227241,0.200756,10.98104,0.055139,0.357399,-0.001224,0.401681,
113,29.61165,54.82982,2.161916,0.278011,11.06255,0.116647,0.334013,0.01249,0.51141,
113.5,29.61392,54.43149,2.313508,0.255286,11.07955,0.079873,0.324932,0.018715,0.45524,
114,29.75191,54.87594,2.19596,0.243562,11.20615,0.050633,0.325711,0.00645,0.434746,
114.5,29.51177,54.52601,2.290885,0.152563,11.16566,0.033113,0.310628,-0.007616,0.487071,
115,29.26434,54.39137,2.184571,0.262391,11.34338,0.047414,0.229144,-0.010467,0.461294,
115.5,29.56499,54.43642,2.300452,0.15807,11.19941,0.082964,0.350104,-0.006714,0.437699,
116,29.36621,54.63894,2.229659,0.166804,11.21091,-0.021856,0.336231,0.027761,0.504908,
116.5,29.51477,54.4824,2.318693,0.272907,11.04848,0.099869,0.336103,0.021682,0.456679,
117,29.63396,54.59567,2.231401,0.170026,11.21047,-0.053859,0.293749,0.018782,0.612518,
117.5,29.43649,54.52836,2.301067,0.302603,10.95646,0.014642,0.289739,-0.004814,0.463109,
118,29.88126,54.36818,2.281993,0.286291,10.90981,0.101536,0.274095,0.000183,0.455023,
118.5,29.99647,54.72757,2.242682,0.216418,10.79928,0.164339,0.333436,-0.016197,0.508511,
119,29.78231,54.80043,2.252576,0.242909,10.53797,0.055309,0.277094,-0.01648,0.485142,
119.5,30.40056,54.73962,2.097987,0.224409,10.66429,0.163021,0.205451,0.011397,0.493021,
120,30.31158,55.07209,2.089339,0.214485,10.30264,0.060314,0.336406,-0.000216,0.531408,
120.5,30.49672,55.10725,1.937332,0.286657,10.19079,0.014527,0.288704,-0.017047,0.408869,
121,30.53366,55.19899,1.948714,0.187356,10.43008,0.063228,0.264541,-0.01849,0.54319,
121.5,30.23536,55.00531,1.887734,0.240398,10.26236,-0.027214,0.249796,-0.003792,0.581656,
122,30.72194,55.21446,1.995768,0.230564,10.30444,0.18442,0.22116,-0.014783,0.44837,
122.5,30.54316,55.30117,1.978544,0.253043,10.1353,0.045765,0.201954,-0.006549,0.517348,
123,30.80041,55.12182,2.003155,0.203363,10.30511,0.118126,0.230696,0.002007,0.543666,
123.5,30.65933,55.46385,1.93421,0.284267,10.3737,0.142167,0.23973,0.007545,0.601146,
124,30.60819,55.05804,1.998376,0.150759,10.42786,0.180108,0.210133,0.008996,0.52927,
124.5,30.32753,55.15928,1.928559,0.228384,10.43215,0.027953,0.295678,-0.007668,0.518432,
125,30.17327,54.97555,2.082373,0.229726,10.45255,0.11367,0.286761,0.018327,0.532231,
125.5,29.1828,54.83922,2.59576,0.275625,10.66927,-0.016716,0.41946,-0.008353,0.479426,
126,26.90409,54.26569,3.642747,0.234353,10.80085,-0.0216,0.534297,0.064516,0.477797,
126.5,20.35441,51.62709,7.17759,0.157741,10.56157,0.081715,1.175762,0.137453,0.332573,
127,11.71907,49.60876,9.666098,0.189342,9.250525,0.059613,1.672918,0.30186,0.12026,
127.5,8.151958,48.63695,9.794538,0.192189,9.201645,-0.020545,1.873371,0.418472,0.043889,
128,6.689888,48.76519,9.973651,0.240521,9.767355,0.075516,2.065139,0.413935,0.021768,
128.5,6.27128,49.04025,10.31816,0.162314,10.19737,-0.006443,2.138079,0.35554,0.068944,
129,6.130151,49.17033,10.36533,0.130518,10.5151,-0.018434,2.155019,0.406667,-0.036441,
129.5,6.199547,49.03031,10.282,0.163212,10.77445,0.03241,2.177946,0.421788,0.026952,
130,6.255589,48.98531,10.40994,0.183614,10.61495,0.044933,2.176307,0.392087,0.085064,
130.5,6.519623,49.04982,10.52675,0.157455,10.7261,0.018489,2.198872,0.353457,0.083933,
131,6.240711,48.90153,10.4029,0.153913,10.94657,-0.070334,2.141644,0.360353,-0.049215,
131.5,6.4473,48.66727,10.49938,0.17103,11.01289,0.012698,2.173663,0.315979,0.021116,
132,6.505288,49.13564,10.53728,0.217514,11.08183,0.05251,2.191427,0.324442,0.058133,
132.5,6.494171,48.94005,10.57101,0.230794,11.07994,0.022913,2.168622,0.37234,0.042335,
133,6.658308,49.11491,10.54712,0.166661,10.93543,0.071035,2.148154,0.328422,0.036153,

File: Alex_Linescans/M85_217_Olv_Line2 - EDS Data.csv
Distance (µm),Mg Ox%,Si Ox%,Ca Ox%,Mn Ox%,Fe Ox%,Ni Ox%,Al Ox%,Ti Ox%,K Ox%,
0,5.409716,51.17237,10.97374,0.158357,11.53593,0.04966,14.0979,2.168549,0.406546,
0.500000000000009,5.389461,51.1656,10.84643,0.151631,11.2512,0.04699,14.03485,2.055614,0.363188,
0.999999999999999,5.274246,51.29653,11.00995,0.173375,11.22803,0.005909,13.98513,2.141867,0.344068,
1.50000000000001,5.098487,51.56399,10.85136,0.269047,11.30955,0.047403,14.17249,2.191503,0.348112,
2,5.154171,51.39942,10.79691,0.155976,11.09337,-0.041978,14.28033,2.207882,0.425969,
2.5,5.404548,51.35685,10.72441,0.177592,10.79589,0.061761,14.2904,2.225415,0.385902,
2.99999999999999,6.061431,51.40056,10.51733,0.160799,10.55602,0.024855,14.31811,2.176018,0.435941,
3.5,7.039688,50.99247,9.688494,0.193495,10.57638,0.003499,14.14442,2.133261,0.407505,
3.99999999999999,11.79524,49.8929,8.039046,0.181828,11.17554,-0.018792,12.99209,1.840499,0.455676,
4.5,26.36547,47.12074,4.632465,0.22729,14.93867,0.209624,8.533485,1.004601,0.291498,
5.00000000000001,35.63291,43.41286,2.211347,0.266259,16.85373,0.109017,4.495037,0.453508,0.086114,
5.5,39.83261,40.86874,1.027544,0.306078,17.67059,0.264836,2.31533,0.219352,0.049552,
6.00000000000001,41.60815,39.83434,0.551546,0.255021,17.90135,0.072561,1.190787,0.120862,0.01538,
6.5,42.57929,39.06073,0.322623,0.255058,17.70777,0.219105,0.726393,0.02047,0.033853,
7,42.38954,38.91108,0.334355,0.277153,17.46408,0.181506,0.664983,0.029706,-0.035232,
7.49999999999999,42.70255,38.93391,0.312824,0.244216,17.62332,0.240711,0.68933,-0.026478,-0.008995,
8,42.60622,39.31255,0.332823,0.25653,17.39787,0.19524,0.673998,0.125659,0.02922,
8.49999999999999,42.69318,39.32922,0.300681,0.236604,17.23733,0.267109,0.584274,0.057462,0.019088,
9,42.82137,39.25579,0.304993,0.258574,17.32177,0.267797,0.684371,-0.005724,-0.019703,
9.49999999999999,43.17179,39.10387,0.307246,0.287714,17.27221,0.242425,0.59201,0.063527,0.021058,
10,43.11309,39.09282,0.266898,0.241867,17.163,0.123864,0.556885,-0.002765,0.027058,
10.5,43.05802,39.19139,0.258336,0.247462,17.1655,0.139281,0.586673,0.011672,-0.025077,
11,43.04197,39.15195,0.297904,0.198249,17.05202,0.217366,0.633172,-0.052995,0.013268,
11.5,43.08013,39.03407,0.256104,0.194212,17.0062,0.310344,0.561609,0.001842,-0.021296,
12,43.08649,39.02498,0.258203,0.223816,17.04113,0.213596,0.503144,0.018158,-0.006226,
12.5,43.25268,39.14268,0.277983,0.241195,17.05569,0.247205,0.58264,0.056168,-0.000759,
13,43.44888,39.33803,0.262988,0.340819,16.64439,0.273644,0.545582,-0.034901,0.020961,
13.5,43.27959,39.41775,0.222767,0.224236,16.98786,0.216985,0.580463,0.053291,0.00677,
14,43.26906,39.15865,0.274892,0.222959,16.70147,0.207777,0.604045,-0.030317,0.034845,
14.5,43.3261,39.46838,0.24825,0.291044,16.64912,0.229725,0.63116,0.009688,0.017105,
15,43.29313,39.14322,0.25503,0.281494,16.60654,0.204577,0.522625,0.044015,0.012892,
15.5,43.29645,39.13621,0.254106,0.19424,16.8646,0.26149,0.56217,0.010027,0.006648,
16,43.49166,39.30033,0.25654,0.234048,16.69065,0.208663,0.512529,-0.016508,0.030933,
16.5,43.3265,39.17046,0.190332,0.208769,16.71794,0.232482,0.639191,-0.046988,0.024501,
17,43.58189,39.26055,0.25721,0.247708,16.4343,0.327092,0.554074,-0.07673,0.002725,
17.5,43.4505,39.31173,0.26854,0.254399,16.43095,0.287077,0.597277,0.006874,0.00506,
18,43.64663,39.06692,0.306695,0.229147,16.39614,0.16001,0.588012,0.018189,-0.017253,
18.5,43.32456,39.1611,0.219408,0.196557,16.53392,0.139768,0.507316,-0.01108,-0.013165,
19,43.83701,39.16249,0.220746,0.263045,16.64176,0.228202,0.487433,-0.02318,0.00554,
19.5,43.62432,38.919,0.235164,0.190904,16.49457,0.304531,0.620819,0.052083,0.014544,
20,43.62301,39.32901,0.206325,0.266125,16.58363,0.27826,0.578492,0.052935,-0.011967,
20.5,43.81372,39.37778,0.24831,0.265216,16.35683,0.265605,0.506763,0.010285,0.025052,
21,43.47564,39.27575,0.269334,0.197126,16.52815,0.231798,0.557566,0.027271,0.045855,
21.5,43.73386,39.37178,0.275783,0.298251,16.25171,0.21358,0.585657,0.069418,0.00892,
22,43.8231,39.27807,0.214217,0.18829,16.34998,0.171514,0.608084,0.049132,0.051454,
22.5,43.87063,39.29566,0.235822,0.268753,16.46438,0.217585,0.464996,-0.043416,0.008266,
23,43.85375,39.19954,0.195064,0.29403,16.14188,0.322749,0.540967,0.029905,0.001759,
23.5,43.79859,39.15957,0.255526,0.207261,16.28376,0.235941,0.596451,0.023996,0.015803,
24,43.52888,39.39599,0.209531,0.152282,16.15972,0.267207,0.485588,0.011281,0.009324,
24.5,43.99897,39.35904,0.248417,0.204597,16.40854,0.242825,0.516849,0.010891,0.013395,
25,43.67144,39.3247,0.198275,0.253534,16.19173,0.239747,0.615459,0.088604,0.071649,
25.5,44.02767,39.25222,0.233129,0.27599,16.58836,0.256668,0.495979,0.044559,0.001173,
26,43.7956,39.46732,0.241315,0.219454,16.09954,0.288375,0.599685,0.040401,-0.016278,
26.5,43.62326,39.29742,0.20898,0.184803,16.26771,0.230643,0.543335,0.033085,-0.01432,
27,43.99472,39.30135,0.235726,0.162845,16.30507,0.30477,0.512009,-0.019743,-0.006526,
27.5,43.57836,38.92556,0.204506,0.317384,16.11757,0.237109,0.553946,0.009216,0.02553,
28,43.95986,38.90221,0.222198,0.171727,16.1732,0.352868,0.622837,0.042774,0.007006,
28.5,43.78287,39.19017,0.20357,0.203405,16.42944,0.300794,0.627917,0.036695,-0.019416,
29,43.63433,39.33983,0.239234,0.268978,16.09532,0.225794,0.510176,0.040807,0.00395,
29.5,43.86091,39.31357,0.21118,0.220838,16.27081,0.220673,0.504253,0.029987,0.025605,
30,43.99212,39.12117,0.223022,0.31533,16.20204,0.228431,0.5025,0.042199,-0.018771,
30.5,43.90855,39.10063,0.206963,0.240444,16.18024,0.341357,0.545642,0.037363,0.002961,
31,43.85558,38.88611,0.240633,0.250116,16.29756,0.172031,0.570853,0.053604,0.010253,
31.5,43.7069,39.13356,0.216605,0.216637,16.01568,0.313379,0.620823,0.022531,0.020252,
32,43.75092,39.2505,0.237945,0.19428,16.07287,0.247091,0.515409,0.046809,0.002824,
32.5,44.0023,39.20671,0.215953,0.209201,16.33286,0.276733,0.573484,0.049281,0.01712,
33,43.98486,38.97551,0.178729,0.294333,16.13581,0.282914,0.478665,0.059201,0.002978,
33.5,44.10212,39.2508,0.201292,0.279645,16.01437,0.301443,0.523965,0.062816,0.009377,
34,43.89172,39.31365,0.194726,0.28433,16.02321,0.289249,0.579733,-0.015066,0.006069,
34.5,43.9268,39.37469,0.217488,0.147614,16.11729,0.203177,0.565027,-0.021578,-0.042699,
35,44.25183,39.09463,0.205627,0.230158,16.18546,0.308256,0.602295,0.074342,-0.000498,
35.5,43.81322,39.04825,0.280355,0.246687,16.17716,0.251956,0.617733,0.07,0.023361,
36,43.65705,39.21434,0.212067,0.269196,15.88481,0.230188,0.605668,0.008506,0.007793,
36.5,43.94667,39.31385,0.204965,0.295486,16.23763,0.247212,0.521828,-0.005982,-0.032436,
37,43.98724,39.26783,0.199909,0.221305,16.11523,0.17776,0.534349,0.045684,0.005611,
37.5,44.24336,39.31541,0.21344,0.204982,16.12389,0.313463,0.603399,-0.031786,0.003781,
38,43.75227,39.13406,0.206518,0.242656,16.18926,0.283485,0.515816,0.002038,0.025382,
38.5,43.90382,39.45923,0.249575,0.273555,15.94714,0.316757,0.542021,-0.010907,-0.011517,
39,43.86776,39.24427,0.250281,0.25777,16.07802,0.247089,0.528525,0.085712,0.010189,
39.5,43.86183,39.33532,0.230988,0.247437,15.87138,0.211333,0.438467,0.005904,0.005203,
40,44.00392,39.22125,0.228599,0.200886,16.04757,0.208906,0.545381,-0.012274,-0.008514,
40.5,43.84958,39.23,0.186456,0.249906,16.08339,0.224316,0.517049,0.00963,0.008679,
41,44.03878,39.14663,0.229724,0.184511,16.18578,0.287985,0.493733,-0.014171,0.011615,
41.5,44.296,39.51813,0.240042,0.281854,16.03769,0.217969,0.529747,0.041936,-0.00296,
42,44.01957,39.42234,0.224622,0.241339,16.08368,0.247521,0.590153,0.055235,0.025899,
42.5,44.10759,39.17403,0.237879,0.171969,16.08521,0.308643,0.596177,-0.025508,-0.014666,
43,43.93602,39.26018,0.221182,0.215491,15.80739,0.304122,0.540235,-0.02403,-0.014259,
43.5,44.00948,39.19305,0.243394,0.278581,16.32933,0.154331,0.535156,0.006745,0.012512,
44,43.96033,39.16711,0.215708,0.208931,15.903,0.155459,0.603133,0.045163,0.00524,
44.5,43.64022,39.08189,0.258405,0.230202,15.65691,0.253878,0.566457,0.03559,0.002497,
45,44.12631,39.12333,0.17762,0.294956,16.13349,0.140588,0.511855,0.042946,0.015268,
45.5,43.91588,39.10416,0.213742,0.141308,15.9412,0.250096,0.537376,-0.02967,0.010806,
46,44.01555,39.3079,0.175494,0.180972,15.98226,0.259267,0.548156,0.05398,-0.018203,
46.5,43.75163,39.27227,0.223621,0.238421,15.77811,0.296024,0.457435,0.025343,0.025812,
47,44.03354,39.20872,0.21266,0.251074,15.82927,0.225691,0.463121,-0.001096,0.026562,
47.5,43.98094,39.35367,0.262775,0.233028,15.96494,0.276944,0.565354,-0.002437,0.014624,
48,43.76206,39.23154,0.191462,0.230041,15.81938,0.199048,0.551784,0.100766,-0.038169,
48.5,43.90029,39.14632,0.201293,0.207617,16.09945,0.330752,0.528158,0.057229,0.02666,
49,44.03228,39.33302,0.274062,0.251855,16.01986,0.280831,0.622913,-0.039939,-0.003779,
49.5,43.96468,39.28344,0.255353,0.271111,16.17847,0.282888,0.562361,0.042164,-0.006906,
50,44.01932,39.24561,0.219429,0.285301,15.88387,0.285681,0.501662,0.064413,-0.019397,
50.5,43.99247,39.15896,0.219705,0.173527,15.84106,0.27409,0.507212,-0.000927,0.006058,
51,44.12698,39.36619,0.213857,0.196048,15.73427,0.293004,0.521854,0.007784,-0.007574,
51.5,43.73986,38.97374,0.18472,0.216301,15.9659,0.246067,0.574903,0.070483,0.01368,
52,44.00061,39.04873,0.246732,0.29147,15.79729,0.196631,0.562954,-0.034725,-0.012066,
52.5,44.09084,39.27774,0.219291,0.241183,15.88055,0.329993,0.593554,0.046687,0.029914,
53,44.10373,39.16093,0.222938,0.260741,16.02068,0.118985,0.629108,-0.082522,0.009483,
53.5,44.14531,39.05798,0.27269,0.220873,15.79578,0.316107,0.460493,0.036398,0.01353,
54,44.09436,39.379,0.178653,0.21335,15.9586,0.281552,0.493283,0.001191,-0.021483,
54.5,43.94064,39.32681,0.20999,0.205754,15.74768,0.31747,0.538341,0.030929,0.002061,
55,44.01107,39.44515,0.219592,0.258554,15.84628,0.328167,0.471501,0.003451,-0.039096,
55.5,43.74402,39.14691,0.217812,0.252198,15.6385,0.220898,0.534668,0.007238,-0.038325,
56,44.02449,39.22886,0.222086,0.18322,16.08688,0.236217,0.561452,0.047883,0.027797,
56.5,44.01128,39.54952,0.197274,0.159349,15.79206,0.330865,0.512322,0.048328,0.028092,
57,43.91969,39.18287,0.2044,0.27969,15.76919,0.186976,0.565462,0.076572,-0.006887,
57.5,43.9413,39.27356,0.226201,0.289905,15.96078,0.24347,0.561011,0.035473,-0.033442,
58,43.83771,38.90399,0.235861,0.178211,15.90051,0.153298,0.452674,0.020858,-0.003762,
58.5,44.09616,39.44334,0.223805,0.25718,15.81282,0.250097,0.511276,0.027306,-0.037169,
59,43.97713,39.17827,0.266212,0.230081,15.84598,0.202574,0.574091,-0.033079,-0.015323,
59.5,43.98159,39.00877,0.219644,0.254221,15.94743,0.231792,0.561571,0.071237,-0.002075,
60,44.37444,39.28012,0.237686,0.166803,16.10582,0.240136,0.566957,0.024786,0.030857,
60.5,44.08995,39.59595,0.184773,0.233868,15.79148,0.340814,0.563626,0.052863,-0.022266,
61,44.17717,39.29307,0.220226,0.310767,15.79337,0.358786,0.464759,-0.05458,-0.010162,
61.5,44.09949,39.34332,0.224524,0.259542,15.75454,0.332746,0.538913,0.015087,-0.023937,
62,44.08375,39.1966,0.242348,0.256526,15.89546,0.263876,0.618247,0.016734,0.006668,
62.5,44.15567,38.83006,0.224881,0.224111,15.80381,0.321841,0.575317,0.073223,0.032488,
63,43.8637,39.05923,0.184879,0.201341,15.87298,0.236645,0.631883,0.043951,-0.034316,
63.5,43.96798,39.09395,0.250663,0.198913,15.67229,0.328361,0.586924,0.024511,-0.013261,
64,44.05157,39.22418,0.241615,0.177988,16.14424,0.26105,0.622865,-0.0109,0.014188,
64.5,44.11291,39.15353,0.212684,0.194022,15.93911,0.261664,0.55538,0.009172,-0.025218,
65,44.22598,39.04723,0.158993,0.243533,15.74572,0.225773,0.545743,-0.026826,0.016297,
65.5,44.34007,39.37451,0.218824,0.220984,15.81454,0.257804,0.557858,-0.002548,-0.010326,
66,44.1509,39.21625,0.19564,0.1796,15.74748,0.271622,0.486752,-0.04212,0.012464,
66.5,44.43972,39.25356,0.2024,0.236142,15.90105,0.316738,0.537511,-0.058714,0.000722,
67,43.94163,39.31111,0.175206,0.200351,15.77879,0.242563,0.580595,0.047089,-0.004989,
67.5,44.20459,39.41894,0.198187,0.288922,15.74429,0.262482,0.599003,-0.016539,-0.007786,
68,44.18321,39.21287,0.223315,0.290528,15.90682,0.249015,0.555033,-0.007545,-0.028663,
68.5,44.02871,39.36193,0.243899,0.193631,15.91543,0.254404,0.59134,0.006781,0.011785,
69,44.06087,39.26731,0.227693,0.226824,15.76669,0.265047,0.546687,0.016619,-0.003953,
69.5,44.15738,39.34075,0.237127,0.170705,15.75034,0.231768,0.53206,0.056808,-0.001637,
70,44.04824,39.24137,0.26386,0.251755,15.83411,0.310154,0.578344,0.003459,-0.027208,
70.5,44.32974,39.31802,0.212964,0.223028,15.92329,0.168368,0.564342,-0.015552,-0.025856,
71,44.28423,39.09837,0.194785,0.215408,15.91009,0.307589,0.643635,0.022446,-0.001918,
71.5,44.14382,39.3013,0.222821,0.205524,15.84903,0.396822,0.556186,-0.040154,-0.007409,
72,43.87754,39.16668,0.209949,0.226432,15.84004,0.25843,0.504301,0.021273,0.007807,
72.5,43.79222,39.25458,0.206072,0.149728,15.80898,0.245028,0.514967,-0.037691,-0.023496,
73,43.99858,39.20677,0.227752,0.158578,15.80845,0.276202,0.507726,0.051618,-0.016715,
73.5,44.11163,39.18503,0.241338,0.145639,15.84809,0.211278,0.594117,0.003798,0.025707,
74,44.04124,39.31842,0.211995,0.237235,15.66592,0.219438,0.518189,0.025448,-0.016657,
74.5,43.94511,39.05482,0.272655,0.313122,15.84007,0.200508,0.530606,0.000739,-0.009013,
75,43.9699,39.33133,0.221175,0.294261,15.90103,0.216437,0.485531,-0.045258,0.015887,
75.5,44.03513,39.51631,0.191692,0.128987,15.67141,0.336995,0.548264,0.054449,-0.000022,
76,44.21159,39.18024,0.238559,0.270741,15.68863,0.247031,0.662333,0.026008,0.024203,
76.5,43.90136,39.27934,0.214585,0.216696,15.76676,0.27634,0.597668,-0.000702,-0.018943,
77,44.15195,39.27877,0.221541,0.152599,15.66797,0.301523,0.541896,0.004273,-0.014871,
77.5,44.04405,39.15169,0.206921,0.302767,15.81031,0.183898,0.599789,-0.028205,0.009524,
78,43.98198,39.34791,0.19725,0.251431,15.97695,0.207804,0.520124,0.052363,-0.019045,
78.5,44.28554,39.07341,0.235931,0.212944,15.80249,0.205127,0.500603,0.001867,0.009043,
79,44.27823,39.20232,0.291439,0.238204,15.71498,0.266962,0.541295,-0.028767,0.00773,
79.5,43.92991,39.07559,0.214568,0.158975,15.71636,0.254834,0.586487,-0.012112,-0.005332,
80,44.01074,39.4173,0.234834,0.296243,15.84723,0.236858,0.582303,0.00317,-0.017252,
80.5,44.01263,39.46371,0.230381,0.120337,15.92982,0.282806,0.540285,-0.011937,0.011999,
81,44.19371,39.16141,0.222623,0.272068,15.86099,0.22733,0.599302,0.009447,-0.022977,
81.5,43.72168,38.91827,0.226598,0.273367,15.74476,0.325399,0.577926,-0.003143,0.007246,
82,44.01962,39.21563,0.225342,0.19973,15.90586,0.296619,0.571466,0.001353,0.001026,
82.5,44.03099,39.04669,0.174596,0.271892,15.78638,0.108563,0.501704,-0.019613,0.019691,
83,43.86573,39.30355,0.220873,0.249941,15.56271,0.271061,0.539233,0.045651,0.028447,
83.5,43.77547,39.04112,0.200774,0.297145,15.81689,0.213578,0.568699,0.012499,0.001877,
84,43.89152,39.25428,0.23464,0.232419,15.68925,0.30613,0.546839,0.01701,-0.018411,
84.5,43.9694,39.02824,0.205346,0.280696,15.83157,0.313589,0.62285,0.030063,-0.026836,
85,43.88519,39.42087,0.161828,0.218391,15.94034,0.225309,0.501995,-0.008743,-0.019178,
85.5,44.04113,39.16352,0.218758,0.278853,15.73951,0.287297,0.569349,-0.034329,-0.015607,
86,43.93125,38.99328,0.217164,0.243068,15.93756,0.402319,0.587662,-0.004212,-0.015692,
86.5,43.86927,39.37035,0.221136,0.24222,15.85303,0.354707,0.48024,0.039742,0.013459,
87,43.94179,39.26151,0.244473,0.144912,15.85412,0.222338,0.538305,0.012562,-0.006193,
87.5,43.85043,39.27988,0.243444,0.211529,15.87332,0.204709,0.556988,0.0266,0.008874,
88,43.8771,39.16054,0.27324,0.217107,15.81209,0.261279,0.590289,0.088454,0.019164,
88.5,44.17932,39.09121,0.211434,0.235182,15.96047,0.313894,0.561979,-0.062624,0.01475,
89,44.02109,39.17832,0.245425,0.236703,15.89927,0.293605,0.498511,0.002371,-0.019511,
89.5,43.95033,39.1713,0.227683,0.202284,15.85419,0.250905,0.570359,0.041522,0.007309,
90,43.91919,39.11574,0.231426,0.275812,15.87491,0.217432,0.537887,0.047131,-0.049866,
90.5,44.06239,39.03201,0.229771,0.255356,15.94432,0.266127,0.434673,0.067636,0.002567,
91,43.73438,39.08573,0.198172,0.290646,15.89369,0.321785,0.520272,-0.04637,-0.082072,
91.5,43.71138,39.16652,0.225843,0.209394,15.6809,0.278755,0.476861,-0.038613,0.004251,
92,44.06067,39.2312,0.218184,0.21822,16.03858,0.22677,0.464676,-0.014307,0.006981,
92.5,43.81462,39.32756,0.235527,0.238983,16.14104,0.294685,0.508399,0.078603,-0.013588,
93,44.07582,39.18011,0.200552,0.19469,15.89186,0.241935,0.619637,0.04598,-0.00739,
93.5,43.68036,39.22515,0.234852,0.162932,16.18002,0.295937,0.503313,0.03691,-0.031498,
94,43.89652,39.12237,0.222463,0.188963,16.1349,0.345982,0.507595,0.013043,0.020705,
94.5,44.00789,38.96729,0.206804,0.237757,16.02999,0.229804,0.591769,0.003936,0.009951,
95,43.41626,39.17195,0.21623,0.234936,15.95482,0.326936,0.535443,0.036835,0.010067,
95.5,43.7429,39.43394,0.268483,0.255052,16.33431,0.269324,0.569662,0.056712,-0.006203,
96,43.87307,39.20188,0.256539,0.242786,15.84369,0.32556,0.573256,0.045379,0.00835,
96.5,43.8586,39.19028,0.222202,0.223364,16.04577,0.227425,0.536936,0.000196,0.031553,
97,43.94328,39.41325,0.223827,0.206435,16.25932,0.300063,0.556656,0.099373,0.013922,
97.5,43.63202,39.05099,0.215597,0.212338,15.99385,0.219735,0.564738,0.010599,-0.006857,
98,43.57962,39.16813,0.231178,0.275265,16.06837,0.356136,0.536947,0.000322,-0.002042,
98.5,43.74587,39.40511,0.22252,0.220976,16.17812,0.26222,0.531842,-0.011546,-0.000753,
99,43.60996,39.06767,0.253738,0.245897,16.03129,0.205764,0.60999,0.001382,-0.006245,
99.5,43.6773,39.09903,0.234717,0.297368,16.02077,0.285496,0.555149,-0.011242,0.012811,
100,43.57617,39.00864,0.190725,0.1715,16.23783,0.241733,0.588461,-0.004781,0.054861,
100.5,43.54859,39.26785,0.242288,0.248776,16.0037,0.269826,0.545597,-0.003666,0.005598,
101,43.77487,39.41275,0.241363,0.273592,16.27719,0.233909,0.544219,0.019645,-0.001387,
101.5,43.61985,39.14222,0.253134,0.218038,16.41286,0.265068,0.479566,0.036331,0.00811,
102,43.61336,38.96614,0.235082,0.248696,16.36923,0.208344,0.525444,0.0466,0.02056,
102.5,43.48591,39.12273,0.215606,0.274282,16.2155,0.263324,0.524519,-0.008151,-0.017796,
103,43.55918,39.26603,0.208017,0.193749,16.64239,0.270171,0.561951,0.016842,-0.029048,
103.5,43.48774,39.06821,0.238897,0.196726,16.56584,0.31941,0.552609,0.029369,-0.036851,
104,43.47692,39.05953,0.24316,0.25525,16.36469,0.276594,0.539461,0.011289,0.011682,
104.5,43.33231,39.1004,0.244064,0.22006,16.49063,0.253493,0.561257,-0.02634,-0.003341,
105,43.4936,39.17646,0.222024,0.269066,16.43042,0.347697,0.536741,0.028435,-0.000679,
105.5,43.45813,39.10261,0.269001,0.285606,16.37196,0.255922,0.484511,0.021895,-0.004093,
106,43.31277,39.44971,0.249415,0.278386,16.59803,0.347024,0.567578,-0.042023,0.01813,
106.5,43.4011,39.26514,0.235039,0.217347,16.91054,0.306624,0.58901,-0.02753,-0.023738,
107,43.30778,39.12202,0.269923,0.2061,16.64959,0.251874,0.6511,0.011996,0.004819,
107.5,43.04645,38.98093,0.285115,0.239651,16.63958,0.244959,0.578349,0.070937,0.023004,
108,43.25344,38.90463,0.24377,0.283414,16.78868,0.253789,0.546614,0.04853,0.003298,
108.5,43.05264,39.14999,0.291212,0.186538,16.56959,0.274878,0.596098,0.01369,0.017341,
109,43.00237,39.04913,0.309853,0.256474,16.69977,0.177498,0.609754,-0.026415,0.014828,
109.5,42.76181,39.12373,0.276127,0.251878,16.71104,0.209028,0.633163,0.05416,0.021771,
110,43.12622,39.215,0.261193,0.24639,16.87911,0.348729,0.546196,0.054547,0.015303,
110.5,43.23448,38.84376,0.25155,0.30458,17.01905,0.322306,0.613701,0.071775,0.011131,
111,42.88112,39.04705,0.320806,0.215262,16.68946,0.248864,0.561826,0.062232,-0.015836,
111.5,42.79735,38.71167,0.291912,0.25941,16.84313,0.217288,0.621148,0.108184,-0.005309,
112,42.74548,39.04838,0.23799,0.203493,17.07656,0.192716,0.602589,0.061013,0.035568,
112.5,42.64455,39.02808,0.300474,0.314256,16.98682,0.235349,0.679179,0.032976,0.016071,
113,42.67543,39.09142,0.280401,0.29076,17.12037,0.283911,0.576839,0.005708,-0.002418,
113.5,42.55033,39.12816,0.259992,0.251422,17.14835,0.241704,0.691449,0.083171,-0.003222,
114,42.76458,39.19411,0.324316,0.295839,17.15554,0.210044,0.563155,0.028157,-0.016417,
114.5,42.62999,38.97756,0.248229,0.268292,17.16882,0.188712,0.622897,0.028022,-0.031369,
115,42.54722,38.79927,0.280335,0.179386,17.25801,0.232726,0.633687,-0.003845,-0.006921,
115.5,42.39481,38.86522,0.299112,0.23871,17.21791,0.220274,0.671121,0.011762,-0.013148,
116,42.48564,38.91186,0.306013,0.298904,17.4212,0.259277,0.668981,0.028196,0.016474,
116.5,42.34872,38.88646,0.279144,0.299925,17.46131,0.241081,0.657015,0.028371,0.034218,
117,42.24894,38.74775,0.264732,0.279959,17.60112,0.102171,0.59548,-0.000614,-0.01578,
117.5,42.1714,38.71448,0.295945,0.203869,17.64732,0.207517,0.678814,0.053457,-0.011179,
118,42.21777,38.98753,0.294404,0.299578,17.61848,0.247203,0.592795,0.030871,-0.010356,
118.5,41.71876,38.77478,0.318436,0.294115,17.46788,0.187597,0.583567,0.033423,-0.009305,
119,42.26942,38.85867,0.309213,0.261879,17.52895,0.17028,0.559708,-0.058552,-0.030098,
119.5,42.11589,38.90062,0.305845,0.283879,17.60884,0.286438,0.637719,-0.008192,-0.039245,
120,41.7648,38.6155,0.333915,0.222447,17.58673,0.211355,0.591253,0.071709,0.021852,
120.5,42.01379,38.86507,0.296841,0.231112,17.65018,0.193851,0.610853,0.130574,0.038018,
121,41.97576,38.85125,0.305665,0.308761,17.79218,0.27948,0.665937,0.022976,-0.000929,
121.5,42.07878,38.91743,0.268208,0.24051,17.78334,0.25105,0.639339,0.06726,0.023516,
122,41.91063,38.61266,0.286458,0.280219,17.62474,0.169326,0.651686,0.038323,-0.004199,
122.5,41.97931,38.70575,0.310517,0.233562,17.61155,0.244361,0.652524,0.027248,0.014072,
123,42.21649,38.785,0.34517,0.336218,17.49169,0.26626,0.596092,0.015307,-0.048898,
123.5,41.96326,38.96706,0.363163,0.285033,17.62607,0.197575,0.643574,0.000682,0.009008,
124,41.88868,38.52686,0.32119,0.260435,17.69888,0.272836,0.602338,-0.013814,-0.008892,
124.5,41.6986,38.77385,0.31416,0.259814,17.69097,0.187821,0.694316,0.056098,-0.021638,
125,41.75297,38.17582,0.274663,0.211104,17.78733,0.234936,0.603115,0.040377,0.024888,
125.5,41.72387,38.85815,0.309736,0.311168,17.94711,0.175087,0.628586,0.060387,0.001558,
126,41.4157,38.62808,0.325407,0.275269,17.69949,0.163976,0.649908,0.033928,0.014599,
126.5,41.30044,38.82423,0.359277,0.309759,17.92436,0.21377,0.618796,0.034533,-0.000599,
127,41.0643,39.14135,0.485518,0.264268,17.95607,0.205711,1.035488,0.063444,0.017984,
127.5,39.45975,39.18554,0.897524,0.23545,17.59598,0.19524,1.712165,0.191938,0.043109,
128,36.3722,40.79068,1.894692,0.295554,17.12552,0.175715,3.121705,0.417052,0.082266,
128.5,28.53839,42.92447,3.834557,0.185983,15.13778,0.035277,5.997483,0.897861,0.224949,
129,13.35794,45.12471,7.178387,0.242472,11.47589,-0.01575,10.5788,1.650227,0.437828,
129.5,7.395167,47.90549,9.063092,0.195245,10.04672,-0.032244,12.9451,2.174337,0.416673,
130,6.102262,49.69605,9.922216,0.24629,10.24959,0.056191,13.71005,2.246883,0.402598,
130.5,5.528722,50.48546,10.1193,0.149098,10.38926,0.099309,14.19489,2.202688,0.409677,
131,5.50001,51.13004,10.29937,0.261354,10.5331,-0.034967,14.10851,2.264719,0.404192,
131.5,5.359185,50.81094,10.53179,0.141427,10.80187,-0.036291,14.04309,2.240325,0.395642,
132,5.498393,50.68133,10.42615,0.194941,10.95651,0.062932,14.01764,2.307146,0.416426,
132.5,5.688221,50.6963,10.52619,0.211754,10.89889,0.004318,14.16627,2.198253,0.411485,
133,5.726037,50.42611,10.41324,0.159038,10.85635,0.029851,13.96731,2.31502,0.37876,
133.5,5.846158,50.50124,10.45761,0.166973,11.00575,-0.002017,13.75718,2.15363,0.350265,
