Repository: cljdevitre/eds_linescan_processing

# eds_linescan_processing
Python Jupyter notebook routine to process SEM EDS linescans written by C.L. Devitre (inspired by script from A. Bearden). It shows how to plot linescans collected using SEM-EDS using ULTIMMAX detector from Oxford and Aztec software. It uses the images collected during acquisition to plot next to linescans. For this it requires that the image names contain the sample name as well. You should have renamed the images and linescans before exporting, or after exporting, or it won't work. If you use it, please mention my github.

File: Alex_Linescans/M85_220_Line1 - EDS Data.csv
Distance (µm),Al Ox%,Mg Ox%,Si Ox%,Ca Ox%,Ti Ox%,Cr Ox%,Mn Ox%,Fe Ox%,
0,14.61322,6.976057,55.64096,9.843625,2.170413,0.054165,0.214931,10.48663,
2.00000000000001,14.7242,6.797551,55.03406,10.16364,2.186671,0.022053,0.20614,10.86568,
4.00000000000001,14.6377,7.059478,54.74327,10.14463,2.301728,0.069965,0.15641,10.88683,
6.00000000000002,11.45553,13.87902,55.54771,6.747951,1.420512,0.229986,0.196755,10.52253,
7.99999999999998,2.593721,28.62123,54.36988,2.329216,0.305969,0.490475,0.217004,11.0725,
9.99999999999998,2.898727,28.51936,53.99255,2.38361,0.34235,0.580179,0.300384,10.98284,
12,2.023547,29.33119,54.69032,2.181059,0.313726,0.511692,0.218421,10.73003,
14,1.861731,29.36695,54.94059,2.12682,0.298845,0.411116,0.257804,10.73616,
16,1.885243,29.45489,54.75322,2.1777,0.307021,0.452123,0.19593,10.77387,
18,2.059675,29.18048,54.74173,2.169877,0.354451,0.496471,0.20932,10.78799,
20,2.045523,29.27285,54.57373,2.209274,0.359104,0.429664,0.230916,10.87894,
22,1.931801,29.16051,54.7677,2.233693,0.252562,0.47881,0.257805,10.91711,
24,1.885359,29.20531,54.73959,2.193099,0.289248,0.508564,0.220419,10.95841,
26,1.947238,29.12751,54.72025,2.205757,0.275637,0.46514,0.258228,11.00024,
28,1.865159,29.24661,54.64937,2.175547,0.221485,0.466281,0.233622,11.14192,
30,2.07548,29.12438,54.54099,2.226463,0.292878,0.454303,0.261706,11.0238,
32,1.899208,29.29012,54.83036,2.272931,0.327465,0.422931,0.251985,10.705,
34,2.065095,29.2111,54.45929,2.182958,0.286069,0.527038,0.184264,11.08418,
36,1.890225,29.06521,54.64266,2.250342,0.341518,0.435705,0.232158,11.14219,
38,2.012276,29.12198,54.53659,2.179402,0.292637,0.469548,0.276173,11.11138,
40,2.035362,29.20185,54.42695,2.210576,0.336145,0.418987,0.252151,11.11799,
42,1.975252,29.28848,54.37671,2.214477,0.306434,0.47745,0.267916,11.09328,
44,1.945733,29.14816,54.51535,2.214599,0.24456,0.469483,0.272168,11.18995,
46,1.993023,29.13761,54.62995,2.144988,0.365597,0.466015,0.184445,11.07837,
48,1.952131,29.09747,54.56461,2.197666,0.381128,0.504852,0.280586,11.02156,
50,1.910534,29.17875,54.61465,2.233008,0.242929,0.522418,0.202245,11.09546,
52,1.928395,29.07956,54.65522,2.246706,0.291877,0.499859,0.246921,11.05147,
54,2.098556,29.0008,54.41314,2.198039,0.390237,0.501435,0.297255,11.10054,
56,1.980257,29.22317,54.39347,2.229941,0.292893,0.49336,0.226896,11.16001,
58,1.984758,29.07951,54.5073,2.21799,0.327007,0.516237,0.255769,11.11143,
60,1.990952,29.2376,54.22877,2.218186,0.343535,0.484731,0.269129,11.2271,
62,2.000186,29.08657,54.45293,2.213101,0.317658,0.468913,0.253688,11.20695,
64,2.011162,28.94481,54.69894,2.224719,0.391298,0.529244,0.215366,10.98447,
66,1.768235,29.16899,54.74787,2.193341,0.316301,0.446188,0.233526,11.12555,
68,1.910942,29.21754,54.56208,2.202747,0.216869,0.4126,0.30219,11.17503,
70,1.934887,29.16232,54.59522,2.258579,0.317204,0.498003,0.274234,10.95955,
72,1.889347,29.01226,54.69822,2.1371,0.348558,0.386295,0.319035,11.20919,
74,1.868734,29.0818,54.65604,2.243014,0.255478,0.46143,0.245356,11.18815,
75.9999999999999,1.93673,29.18173,54.60491,2.227928,0.282274,0.464922,0.250726,11.05078,
78,1.937491,29.12287,54.74654,2.226088,0.338516,0.446644,0.259557,10.92229,
80,1.908818,29.06938,54.57732,2.222915,0.308539,0.491596,0.256508,11.16492,
82,1.853398,28.98801,54.70068,2.256119,0.335455,0.451044,0.313172,11.10212,
84,1.992197,29.22789,54.39914,2.175905,0.288647,0.534891,0.268553,11.11279,
86,2.020181,29.11749,54.49254,2.202219,0.327548,0.403618,0.268042,11.16837,
88,1.854273,29.0987,54.63224,2.271119,0.3348,0.438755,0.244427,11.12569,
90,1.948849,29.13267,54.65266,2.204207,0.290655,0.517175,0.240341,11.01345,
92,2.001626,28.90138,54.77185,2.172701,0.340957,0.473235,0.218272,11.11998,
94,1.833214,29.20554,54.45469,2.202104,0.337675,0.526438,0.213967,11.22636,
96,1.922677,29.11655,54.36705,2.207227,0.325248,0.523542,0.258832,11.27886,
98,2.083578,28.95887,54.52653,2.21776,0.233218,0.406021,0.265389,11.30863,
100,2.024576,29.05189,54.35844,2.235557,0.374648,0.520729,0.197695,11.23647,
102,1.957252,29.08236,54.44587,2.243712,0.25741,0.480646,0.214365,11.31838,
104,1.94005,29.07539,54.44584,2.225153,0.314908,0.537131,0.345418,11.11611,
106,1.962306,29.0775,54.62661,2.213454,0.30446,0.473297,0.273037,11.06933,
108,1.960799,29.08341,54.48259,2.261811,0.260892,0.577826,0.248682,11.124,
110,2.00678,28.92985,54.65247,2.256269,0.305411,0.545499,0.252744,11.05097,
112,2.015976,29.05956,54.50719,2.198315,0.273621,0.509824,0.236652,11.19887,
114,2.120554,29.05105,54.3506,2.349354,0.302081,0.448842,0.305314,11.0722,
116,1.960983,29.07484,54.50501,2.255619,0.275577,0.499411,0.269267,11.1593,
118,1.974325,29.07792,54.49733,2.228466,0.264345,0.40843,0.246881,11.30231,
120,1.879944,29.18638,54.44834,2.13265,0.337501,0.506512,0.333304,11.17536,
122,1.952734,29.02633,54.50008,2.231596,0.364307,0.468993,0.210871,11.24508,
124,1.863898,29.14313,54.69198,2.218055,0.32163,0.35027,0.299921,11.1111,
126,1.9363,28.92826,54.74676,2.242555,0.279904,0.526386,0.260299,11.07953,
128,1.900077,29.12807,54.49616,2.28957,0.301019,0.475787,0.215798,11.19352,
130,1.925139,29.09106,54.48811,2.239594,0.372838,0.478254,0.228981,11.17603,
132,1.933025,28.99722,54.61258,2.263216,0.333282,0.496703,0.277514,11.08646,
134,1.948842,28.96056,54.57755,2.281232,0.385531,0.496229,0.285689,11.06437,
136,1.962646,28.90006,54.47632,2.204409,0.312381,0.536834,0.258894,11.34845,
138,1.87465,29.00436,54.5831,2.321868,0.241158,0.529575,0.183869,11.26142,
140,2.03907,28.99579,54.64449,2.248012,0.259079,0.561354,0.237886,11.01432,
142,1.967012,28.91871,54.68842,2.185182,0.30777,0.552024,0.214138,11.16675,
144,1.918537,29.06013,54.62567,2.250276,0.262054,0.514835,0.185765,11.18274,
146,2.023685,28.91452,54.51609,2.260998,0.296452,0.47363,0.223877,11.29075,
148,1.937862,29.10027,54.63638,2.305738,0.248743,0.501918,0.194329,11.07476,
150,1.930469,29.04999,54.4265,2.216193,0.398206,0.469282,0.192745,11.31663,
152,2.065821,28.95112,54.40412,2.232295,0.416337,0.452104,0.26842,11.20978,
154,1.928637,28.98101,54.46014,2.305185,0.296064,0.51453,0.2089,11.30553,
156,1.936675,28.98075,54.38038,2.255078,0.331378,0.536083,0.175194,11.40445,
158,2.348989,28.70146,54.12793,2.270665,0.369662,0.639745,0.279303,11.26225,
160,2.666364,28.44733,53.70705,2.373013,0.454041,0.768017,0.240113,11.34408,
162,1.884826,28.8668,54.45498,2.360526,0.31853,0.540769,0.272718,11.30085,
164,1.2463,29.39962,55.18276,2.310121,0.235768,0.352812,0.232698,11.03993,
166,1.256042,29.29524,55.30613,2.312505,0.224461,0.267473,0.29813,11.04003,
168,1.256789,29.2725,55.35892,2.302753,0.224453,0.285559,0.267629,11.03139,
170,1.365974,29.3795,55.09109,2.313401,0.207099,0.350802,0.290022,11.00212,
172,1.330619,29.42063,55.21848,2.335799,0.235876,0.331727,0.152068,10.97481,
174,1.26738,29.33092,55.33934,2.265766,0.199465,0.262935,0.280958,11.05323,
176,1.370878,29.38039,55.31131,2.238271,0.158488,0.281593,0.239763,11.01931,
178,1.337331,29.26834,55.18631,2.283003,0.245144,0.236324,0.267642,11.17591,

File: Alex_Linescans/M85_223_XL2_Line2 - EDS Data.csv
Distance (µm),Mg Ox%,Al Ox%,Si Ox%,Ca Ox%,Fe Ox%,Ti Ox%,Cr Ox%,Mn Ox%,
0,29.12153,1.980062,54.5211,2.183327,11.07261,0.302633,0.555695,0.263044,
2.00000000000002,29.04215,1.85435,54.79992,2.133009,11.02501,0.352214,0.514423,0.278921,
3.99999999999997,29.10272,1.884858,54.66055,2.189814,11.14082,0.299638,0.525986,0.195618,
5.99999999999999,29.14221,1.926911,54.49081,2.263633,11.12913,0.356143,0.479772,0.211405,
8.00000000000001,29.10684,1.826604,54.84812,2.198596,10.99109,0.24386,0.532892,0.251998,
10,29.08266,1.902954,54.7961,2.136779,11.01892,0.332522,0.599139,0.130923,
12,29.2701,1.918347,54.52659,2.187405,11.02905,0.341333,0.493962,0.233209,
14,29.03576,2.000013,54.50116,2.280438,10.97796,0.386883,0.58294,0.234851,
16,29.08199,2.008712,54.59063,2.255612,10.98999,0.305064,0.585777,0.182241,
18,29.37475,1.537768,54.93745,2.133893,11.00557,0.255599,0.480252,0.274728,
20,29.34029,1.453776,54.94496,2.191071,10.98187,0.287902,0.487971,0.312154,
22,29.38507,1.486101,55.01391,2.212967,10.96112,0.248546,0.440855,0.251427,
24,29.40071,1.310348,55.21538,2.202297,10.98479,0.266701,0.438641,0.181132,
26,29.50728,1.498937,55.25501,2.173243,10.86729,0.164327,0.254803,0.279113,
28,29.4822,1.524827,54.82217,2.151451,11.17766,0.206942,0.387791,0.246969,
30,29.46331,1.521696,55.0209,2.14874,10.97701,0.253688,0.393986,0.220674,
32,29.47403,1.560898,55.01741,2.114706,10.91001,0.300922,0.334034,0.287995,
34,29.65162,1.43216,55.05833,2.167163,10.83511,0.174112,0.36716,0.314334,
36,29.49775,1.50753,54.9744,2.203272,10.9183,0.247645,0.404912,0.24619,
38,29.68736,1.495147,54.93467,2.142098,10.88877,0.266366,0.32674,0.25884,
40,29.43296,1.427713,55.14209,2.191091,10.95869,0.237874,0.412136,0.197451,
42,29.58626,1.438625,54.8873,2.200196,11.05562,0.232033,0.399086,0.200881,
44,29.50514,1.415616,55.02793,2.166205,10.95604,0.25663,0.388183,0.284271,
46,29.57505,1.586826,54.93497,2.165797,10.84893,0.277454,0.379692,0.231282,
48,29.55431,1.422627,55.1431,2.09586,10.91637,0.226295,0.403713,0.23772,
50,29.24808,1.511354,55.27856,2.1415,10.90386,0.280287,0.460523,0.175838,
52,29.62889,1.424732,55.15686,2.139114,10.79266,0.17475,0.417627,0.265377,
54,29.45468,1.42965,55.18867,2.161442,10.9738,0.157921,0.347282,0.286548,
56,29.46533,1.481232,54.98369,2.182915,10.93194,0.270111,0.456928,0.227853,
58,29.33956,1.563443,54.98122,2.228664,10.99434,0.249506,0.359618,0.283623,
60,29.35178,1.478716,55.36327,2.166163,10.82039,0.199343,0.419569,0.200773,
62,29.3925,1.483489,55.10799,2.174592,10.96411,0.258303,0.393309,0.225706,
64,29.62883,1.489336,54.78594,2.210822,10.99608,0.214616,0.465072,0.209297,
66,29.54488,1.588986,54.8722,2.204099,10.98301,0.202004,0.405126,0.199687,
68,29.49411,1.444648,55.09654,2.102191,11.02279,0.249964,0.367537,0.222223,
70,29.58293,1.491182,55.01463,2.164901,10.85584,0.215419,0.445191,0.229903,
72,29.67413,1.441245,54.91499,2.171759,10.97638,0.221558,0.342368,0.257581,
74,29.58497,1.453677,55.22484,2.226889,10.79914,0.142275,0.35665,0.211567,
76,29.46105,1.329172,55.21359,2.124488,10.97953,0.197045,0.383052,0.312071,
78,29.56879,1.327551,55.29269,2.14118,10.83399,0.2634,0.33121,0.241192,
80,29.56532,1.419493,55.22398,2.213359,10.84001,0.222372,0.287452,0.228012,
82,29.46916,1.355358,55.2295,2.176199,10.85322,0.262081,0.36167,0.292821,
84,29.44828,1.410377,55.10234,2.154554,10.99576,0.246197,0.306214,0.33628,
86,29.52529,1.466179,54.88605,2.205838,10.93839,0.271853,0.404964,0.301435,
88,29.3898,1.396397,55.18959,2.215672,10.98977,0.234346,0.347528,0.236891,
90,29.59906,1.421901,55.10067,2.178212,10.82178,0.263009,0.392046,0.223321,
92,29.51974,1.529938,55.11197,2.135324,10.86205,0.250449,0.306001,0.284536,
94,29.59509,1.464985,54.99452,2.195011,10.94,0.210859,0.315445,0.284088,
96,29.49069,1.423286,55.02048,2.185703,10.93851,0.286469,0.404555,0.250308,
98,29.34856,1.440718,55.44376,2.130558,10.90241,0.190164,0.3079,0.235925,
100,29.66625,1.374202,55.10873,2.13677,10.90525,0.220405,0.358254,0.230155,
102,29.66586,1.358737,55.06084,2.184618,10.97412,0.214137,0.333181,0.208487,
104,29.60779,1.487859,54.90958,2.116814,11.00036,0.234176,0.353781,0.289628,
106,29.67859,1.424772,55.07997,2.109515,10.92615,0.225981,0.305807,0.249211,
108,29.69817,1.367634,55.10251,2.123461,10.85857,0.270722,0.33977,0.239172,
110,29.56239,1.498999,55.0798,2.173422,10.88325,0.207352,0.374723,0.220066,
112,29.57091,1.42416,55.15107,2.128465,10.93729,0.143495,0.381561,0.263062,
114,29.60357,1.394636,54.99614,2.103713,10.94408,0.258565,0.454599,0.244696,
116,29.61229,1.454774,54.95889,2.234335,10.95345,0.246915,0.305817,0.233525,
118,29.61823,1.477525,55.01616,2.218628,10.7835,0.28489,0.389084,0.211991,
120,29.44524,1.441949,55.05945,2.177917,10.97309,0.263325,0.378804,0.260221,
122,29.42507,1.48688,55.03637,2.216161,11.01822,0.197557,0.394721,0.225028,
124,29.70655,1.455177,54.97034,2.157364,10.96144,0.192512,0.297081,0.259539,
126,29.6822,1.340285,55.14962,2.193285,10.82154,0.20272,0.338407,0.271949,
128,29.60515,1.385288,55.05222,2.152176,10.91816,0.216297,0.428738,0.241981,
130,29.59219,1.398426,55.16447,2.145431,10.82918,0.204101,0.385827,0.280382,
132,29.55084,1.435323,55.24757,2.143247,10.81317,0.234851,0.391746,0.183244,
134,29.58921,1.445248,55.04569,2.191734,10.92547,0.263828,0.348819,0.190009,
136,29.44459,1.539297,55.01821,2.168556,11.08458,0.229928,0.309296,0.20555,
138,29.66582,1.406669,54.98835,2.154521,10.93347,0.248999,0.374504,0.227682,
140,29.50872,1.400077,55.16467,2.145921,10.87809,0.292777,0.358973,0.250768,
142,29.52214,1.458945,55.05487,2.199048,10.92637,0.218467,0.398378,0.221777,
144,29.40041,1.445967,55.07901,2.170596,11.01525,0.29879,0.38396,0.206022,
146,29.38849,1.578493,55.02779,2.187405,10.97992,0.214202,0.385615,0.238082,
148,29.47731,1.51072,54.76887,2.249557,11.1476,0.247334,0.364974,0.233612,
150,29.49007,1.487336,54.91843,2.214775,10.95528,0.246907,0.457123,0.230063,
152,29.53209,1.445723,55.02885,2.158862,10.87492,0.285387,0.393505,0.280654,
154,29.57029,1.517254,54.92604,2.151754,10.96193,0.220966,0.381075,0.2707,
156,29.59999,1.352772,55.25201,2.123451,10.83386,0.227663,0.385704,0.224536,
158,29.68994,1.459345,55.04865,2.176597,10.75475,0.232,0.35841,0.280305,
160,29.68143,1.351507,55.02284,2.158779,10.86225,0.242399,0.429113,0.251682,
162,29.72888,1.43471,55.04794,2.179536,10.67622,0.255335,0.366994,0.310393,
164,29.58051,1.55008,54.93573,2.138325,10.94047,0.254141,0.375508,0.225227,
166,29.65318,1.548498,54.97729,2.215077,10.70972,0.26094,0.406218,0.229077,
168,29.32087,1.787435,54.7937,2.193821,10.92758,0.257526,0.450623,0.268453,
170,29.29951,1.895875,54.69688,2.188469,10.8952,0.292027,0.438152,0.293894,
172,29.19934,1.918226,54.5242,2.201622,11.08246,0.283839,0.515762,0.27457,
174,29.40397,1.998431,54.32693,2.211952,11.03796,0.205628,0.526084,0.289049,
176,29.36448,1.854207,54.53555,2.208182,10.98394,0.280827,0.527515,0.245303,
178,29.32558,1.934475,54.71557,2.114686,10.97572,0.354703,0.403151,0.176115,
180,29.56484,1.89956,54.29525,2.165196,11.17096,0.295287,0.380618,0.228274,
182,29.3161,1.932364,54.4262,2.261526,11.09962,0.307468,0.446236,0.210472,
184,28.9302,2.027782,54.667,2.162247,11.05496,0.321876,0.616898,0.219035,
186,29.27375,1.985724,54.61292,2.239362,10.82679,0.325672,0.472011,0.263779,
188,29.49833,1.873683,54.27261,2.215072,11.0073,0.330665,0.540217,0.262123,
190,29.34414,2.06018,54.29709,2.199833,10.93397,0.300927,0.566763,0.297102,
192,29.25983,1.985844,54.66937,2.216891,10.96183,0.329307,0.385441,0.191467,
194,29.19001,2.088571,54.46803,2.136941,11.01756,0.354688,0.521583,0.222618,
196,29.26793,1.973813,54.48969,2.166911,10.91854,0.396489,0.495558,0.291081,
198,29.43249,1.987201,54.42974,2.217123,10.95478,0.245472,0.488693,0.244498,
200,29.37505,2.053843,54.53483,2.179626,10.93186,0.231274,0.493116,0.200409,
202,29.38995,2.067549,54.36698,2.155341,10.93389,0.369299,0.450947,0.266037,
204,29.25934,1.981462,54.57333,2.196265,10.89077,0.346411,0.496806,0.255611,
206,29.48779,2.073739,54.31036,2.166576,10.76514,0.347945,0.580742,0.267713,
208,29.41803,2.011693,54.25667,2.258894,11.03633,0.308128,0.448704,0.261527,
210,29.30354,2.021956,54.52045,2.264402,10.81829,0.305568,0.463754,0.302041,
212,29.16066,1.995175,54.59466,2.291137,10.9503,0.351361,0.401571,0.255129,
214,26.42484,3.682437,54.77308,3.423648,10.48209,0.533838,0.490579,0.189472,
216,8.1959,13.97965,53.81743,9.956746,11.83538,2.115497,0,0.099389,
218,6.818727,14.54411,54.01593,10.4067,11.79537,2.286109,0.00939,0.123674,
220,6.892032,14.53234,53.90165,10.54206,11.63329,2.28951,0.049781,0.15933,
222,6.924371,14.49492,54.05341,10.50589,11.62224,2.235251,0.027144,0.136777,
224,7.021983,14.45007,54.15081,10.48348,11.32744,2.262049,0.062651,0.241516,

File: Alex_Linescans/ML22_76_1_Line1 - EDS Data.csv
Distance (µm),Al Ox%,Mg Ox%,Si Ox%,Ca Ox%,Ti Ox%,Cr Ox%,Mn Ox%,Fe Ox%,
0,1.635612,29.31656,54.86996,2.258748,0.32452,0.334686,0.279854,10.98005,
2.00000000000003,1.668619,29.36327,54.99109,2.222965,0.240101,0.392485,0.195682,10.92579,
3.99999999999999,1.529661,29.56847,54.87474,2.233105,0.315679,0.425212,0.277123,10.77601,
6.00000000000003,1.497618,29.40432,54.94565,2.241191,0.276615,0.278778,0.250566,11.10526,
7.99999999999999,1.46545,29.56223,55.10131,2.196549,0.242956,0.364923,0.196309,10.87026,
10,1.556906,29.58597,54.87725,2.226456,0.200525,0.377302,0.252865,10.92273,
12,1.516445,29.41208,55.00901,2.278786,0.261373,0.402468,0.249455,10.87039,
14,1.610951,29.39962,55.00001,2.260694,0.291173,0.314313,0.201632,10.92161,
16,1.595192,29.54288,54.83441,2.223003,0.182242,0.319706,0.279455,11.02312,
18,1.520769,29.45306,54.92193,2.21159,0.288646,0.343145,0.241556,11.0193,
20,1.610047,29.53433,54.73293,2.275211,0.272307,0.351999,0.255841,10.96733,
22,1.585533,29.67713,54.78589,2.257283,0.234451,0.388557,0.240669,10.83048,
24,1.522711,29.4645,54.87621,2.2888,0.228501,0.376366,0.196188,11.04673,
26,1.620342,29.33222,54.98636,2.22401,0.252729,0.252588,0.251019,11.08073,
28,1.629471,29.46164,55.01292,2.232248,0.254822,0.396687,0.170306,10.8419,
30,1.540311,29.47918,54.92129,2.19262,0.256198,0.362677,0.253662,10.99407,
32,1.551989,29.45566,54.98577,2.262062,0.273336,0.322554,0.178602,10.97003,
34,1.534348,29.38677,54.93359,2.245115,0.223276,0.377559,0.252094,11.04725,
36,1.569418,29.46703,54.76618,2.203249,0.240012,0.33591,0.239033,11.17916,
38,1.495051,29.45998,55.13428,2.230141,0.27125,0.273904,0.25123,10.88415,
40,1.466134,29.55116,55.0648,2.235384,0.223398,0.292699,0.253591,10.91284,
42,1.464261,29.32395,55.30158,2.198917,0.178441,0.333193,0.200923,10.99874,
44,1.425529,29.58398,55.24249,2.196665,0.211951,0.327907,0.186134,10.82535,
46,1.526753,29.53563,55.00569,2.231581,0.243274,0.34701,0.246613,10.86344,
48,1.40654,29.63862,54.90068,2.21734,0.211698,0.390353,0.217983,11.01679,
50,1.481979,29.49614,55.25445,2.143548,0.223512,0.3327,0.308551,10.75911,
52,1.428759,29.51755,55.1309,2.260004,0.239955,0.356249,0.259846,10.80674,
54,1.48956,29.54814,55.11186,2.253678,0.295456,0.218075,0.19154,10.89169,
56,1.47899,29.64317,55.05143,2.233476,0.248929,0.382829,0.214714,10.74646,
58,1.460433,29.61941,55.05139,2.216278,0.191949,0.278615,0.264258,10.91765,
60,1.472182,29.65899,55.00782,2.221965,0.231856,0.305254,0.278518,10.82341,
62,1.430075,29.6159,55.14153,2.215639,0.221049,0.278778,0.257087,10.83994,
64,1.598119,29.42585,55.19691,2.188933,0.236321,0.292024,0.279535,10.78232,
66,1.491525,29.80084,54.93546,2.266142,0.271684,0.319092,0.182697,10.73257,
68,1.513867,29.75746,55.01686,2.155752,0.226693,0.278431,0.213337,10.8376,
70,1.505425,29.61472,55.09822,2.155831,0.205489,0.312993,0.154932,10.9524,
72,1.53467,29.71238,54.98255,2.212094,0.258923,0.327751,0.222802,10.74883,
74,1.6072,29.50897,54.86606,2.219449,0.226109,0.369894,0.310408,10.89192,
76,1.624698,29.51817,54.9047,2.234287,0.272484,0.338263,0.231244,10.87616,
78,1.706961,29.51429,54.92334,2.15338,0.310146,0.409148,0.283111,10.69962,
80,1.755763,29.51632,54.7358,2.187903,0.210603,0.447456,0.287072,10.85907,
82,1.700994,29.48927,54.83976,2.264549,0.289007,0.376573,0.179844,10.86001,
84,1.661664,29.58041,54.78299,2.194296,0.295906,0.369171,0.290452,10.82512,
86,1.586552,29.56716,54.95474,2.189687,0.233286,0.324468,0.274611,10.8695,
88,1.614875,29.4626,54.97512,2.218249,0.255927,0.350965,0.209908,10.91237,
90,1.619224,29.50457,54.82149,2.246991,0.208235,0.391649,0.274477,10.93336,
92,1.615914,29.49253,54.82289,2.207956,0.311585,0.334614,0.339686,10.87482,
94,1.581653,29.61754,54.854,2.235532,0.260656,0.350252,0.243206,10.85715,
96,1.686476,29.47699,55.11231,2.209801,0.261379,0.316923,0.211469,10.72466,
98,1.52454,29.66403,54.98891,2.219597,0.242883,0.3311,0.295587,10.73335,
100,1.530862,29.51963,54.99881,2.206141,0.233747,0.381708,0.252141,10.87696,
102,1.58064,29.4541,55.0088,2.233975,0.278266,0.299527,0.253664,10.89103,
104,1.592677,29.55833,54.88192,2.217959,0.272146,0.415498,0.156025,10.90545,
106,1.612133,29.57091,54.98355,2.327812,0.214945,0.329263,0.222616,10.73876,
108,1.616449,29.38951,55.00128,2.206185,0.27384,0.36406,0.255346,10.89332,
110,1.641574,29.41186,55.04266,2.219502,0.236689,0.342858,0.242187,10.86267,
112,1.756307,29.49935,54.75775,2.287403,0.243076,0.496262,0.22627,10.73358,
114,1.589426,29.60304,54.92912,2.24249,0.244915,0.35704,0.281514,10.75246,
116,1.673339,29.65383,54.67054,2.237077,0.197759,0.349571,0.242731,10.97515,
118,1.728296,29.52568,54.82232,2.179655,0.284751,0.41264,0.289204,10.75746,
120,1.674112,29.44176,55.0177,2.328129,0.237777,0.318077,0.234332,10.74811,
122,1.74806,29.4437,54.70965,2.278783,0.337353,0.41912,0.270288,10.79305,
124,1.587428,29.44632,54.82866,2.30375,0.313366,0.35388,0.304491,10.86211,
126,1.631027,29.43994,54.88388,2.256402,0.341024,0.407106,0.239465,10.80115,
128,1.633773,29.63276,54.72535,2.137588,0.213611,0.428906,0.244231,10.98378,
130,1.664246,29.55943,54.90872,2.288002,0.280764,0.3478,0.217444,10.73359,
132,1.608629,29.60425,54.97026,2.238451,0.273215,0.319976,0.239284,10.74593,
134,1.686737,29.50133,54.71951,2.287537,0.364375,0.468696,0.274423,10.69739,
136,1.692943,29.45008,55.11853,2.252239,0.262451,0.33309,0.188964,10.70171,
138,1.508086,29.65623,54.92559,2.218553,0.268154,0.286887,0.276791,10.85971,
140,1.678634,29.53719,54.95992,2.180677,0.281391,0.371919,0.238421,10.75185,
142,1.605653,29.74624,54.72367,2.226115,0.254843,0.394352,0.255628,10.79349,
144,1.672967,29.60086,54.87159,2.262223,0.31207,0.346496,0.232146,10.70164,
146,1.582734,29.54477,55.11403,2.26899,0.245146,0.403262,0.202226,10.63883,
148,1.562579,29.66306,55.09989,2.254803,0.207129,0.367219,0.216609,10.62871,
150,1.572741,29.66535,55.04239,2.214969,0.270123,0.373509,0.256927,10.60399,
152,1.744781,29.62414,55.05159,2.205386,0.319879,0.326824,0.226555,10.50085,
154,1.787889,29.64574,54.86094,2.240392,0.27183,0.413222,0.273287,10.50669,
156,1.964451,29.52529,54.67506,2.232691,0.358204,0.435664,0.197608,10.61103,
158,1.999364,29.40182,54.7047,2.263821,0.334994,0.448681,0.302293,10.54431,
160,2.039217,29.53565,54.62339,2.306715,0.338697,0.436005,0.245845,10.47448,
162,1.924458,29.71806,54.71355,2.252758,0.363523,0.432494,0.275362,10.31981,
164,2.020141,29.81432,54.65535,2.250852,0.353304,0.517202,0.172313,10.21651,
166,1.989526,29.78437,54.50068,2.363676,0.309589,0.47985,0.236101,10.33621,
168,2.047933,29.64914,54.50592,2.416101,0.285366,0.575619,0.204215,10.3157,
170,2.013868,29.73414,54.65135,2.309994,0.269093,0.616708,0.279336,10.12552,
172,1.872326,30.09828,54.74806,2.106546,0.297919,0.685401,0.157012,10.03445,
174,1.784987,30.30848,54.95,1.846571,0.220775,0.554674,0.22065,10.11387,
176,1.939445,30.02296,54.93886,1.983449,0.293923,0.582339,0.223549,10.01547,
178,1.763808,30.14695,54.88189,2.208193,0.226298,0.54722,0.093376,10.13227,
180,1.60891,30.02925,55.19545,2.264145,0.151226,0.562437,0.249841,9.938745,
182,1.461122,30.07697,55.47088,2.257776,0.18456,0.453335,0.210361,9.884988,
184,1.629897,30.08298,55.17751,2.215912,0.16927,0.544287,0.232478,9.947673,
186,1.709963,29.94644,55.26932,2.222262,0.157474,0.605037,0.199396,9.890117,
188,1.802638,29.95607,55.01885,2.256879,0.202705,0.600353,0.187793,9.974715,
190,1.940881,29.9958,54.66813,2.308268,0.211814,0.539408,0.279328,10.05637,
192,1.708456,29.89454,55.18911,2.285502,0.263434,0.53288,0.261446,9.864631,
194,1.951962,29.52135,55.00679,2.371931,0.284582,0.640643,0.272536,9.950207,
196,2.179529,29.35547,54.88548,2.395893,0.299893,0.678249,0.225486,9.979991,
198,2.053022,29.69379,54.67175,2.456953,0.238613,0.709217,0.239848,9.936802,
200,2.102857,29.48019,54.83593,2.455635,0.358891,0.609475,0.210805,9.946216,
202,2.154426,29.64628,54.57529,2.482708,0.269029,0.665027,0.219972,9.987264,
204,2.155147,29.5663,54.54125,2.425532,0.31954,0.788937,0.229938,9.973361,
206,2.300883,29.57688,54.44916,2.426283,0.317766,0.622555,0.254287,10.0522,
208,2.157682,29.56591,54.67818,2.397742,0.317676,0.54961,0.182201,10.15101,
210,2.053742,29.56379,54.87264,2.258379,0.242616,0.584219,0.298424,10.1262,
212,1.998217,29.92703,54.73386,2.250417,0.204012,0.595635,0.233882,10.05696,
214,2.084522,29.84514,54.93167,2.303465,0.26818,0.438192,0.200643,9.92819,
216,1.931276,29.66538,55.05527,2.268001,0.283051,0.520294,0.284632,9.992092,
218,1.927894,29.85427,54.95109,2.256133,0.249892,0.524017,0.249481,9.987232,
220,1.913942,29.65869,54.97824,2.318599,0.270088,0.547419,0.255633,10.05738,
222,2.066815,29.68715,54.76614,2.261408,0.23032,0.581283,0.219699,10.18719,
224,1.980639,29.93803,54.77083,2.289246,0.223278,0.557188,0.181214,10.05958,
226,1.934484,29.97063,54.79766,2.294767,0.238174,0.510445,0.205788,10.04806,
228,1.980675,29.95541,55.08024,2.246675,0.244532,0.544009,0.183985,9.764471,
230,1.839061,30.00294,55.03484,2.286941,0.167405,0.533429,0.234714,9.900675,
232,1.70516,30.20987,55.05654,2.192362,0.203333,0.431067,0.258788,9.94288,
234,1.594704,30.01376,55.40994,2.252638,0.227798,0.414033,0.130261,9.956874,
236,1.686323,30.01658,55.27888,2.259853,0.213899,0.48428,0.238617,9.821562,
238,1.673442,30.08772,55.19424,2.241325,0.166349,0.494814,0.221432,9.920684,
240,1.567163,30.05156,55.3774,2.182342,0.25564,0.446896,0.285641,9.833367,
242,1.51592,30.22898,55.51964,2.200407,0.165238,0.401878,0.149093,9.818838,
244,1.506829,30.31611,55.16298,2.244112,0.181885,0.414408,0.254098,9.919578,
246,1.99534,29.32984,54.79274,2.277157,0.32017,0.437027,0.217521,10.63019,
248,2.047049,28.77446,54.70432,2.340357,0.382601,0.343437,0.214192,11.19359,
250,1.962599,28.35806,54.26794,2.361411,0.338202,0.222921,0.266978,12.22188,
252,1.981162,28.03973,54.34369,2.438589,0.321688,0.230189,0.228942,12.41602,
254,2.069497,27.62376,54.22249,2.648876,0.372374,0.126601,0.295709,12.6407,
256,2.091586,27.5306,54.03384,2.679336,0.434471,0.17203,0.275806,12.78231,
258,2.021994,27.74524,54.25546,2.54411,0.333176,0.26057,0.321431,12.51802,
260,2.081263,27.30616,53.96148,2.858762,0.403924,0.204236,0.183513,13.00066,
262,2.933364,25.93394,53.54119,3.313706,0.598092,0.124289,0.25079,13.30464,
264,13.05684,8.044151,53.52269,9.996055,2.357609,0.0607,0.216392,12.74557,
266,13.84769,6.380942,53.83475,10.51094,2.52336,0.086702,0.240855,12.57476,
268,14.2105,6.217681,53.82616,10.54905,2.48822,0.002039,0.226238,12.48011,
270,13.89453,6.254239,54.26627,10.41339,2.403603,0.062767,0.170158,12.53505,

File: Alex_Linescans/ML22_88_6_XL3_Line5 - EDS Data.csv
Distance (µm),Mg Ox%,Al Ox%,Si Ox%,Ca Ox%,Fe Ox%,Ti Ox%,Cr Ox%,Mn Ox%,
0,28.78085,2.082007,54.21878,2.419957,11.5342,0.353021,0.3771,0.260062,
2.00000000000003,29.01015,2.097322,54.49377,2.356305,11.39603,0.402866,0.399845,0.272358,
4,29.02865,2.017721,54.43131,2.413965,11.15061,0.405197,0.299111,0.310407,
6.00000000000002,29.14846,1.903556,54.80918,2.316303,11.07131,0.366078,0.32961,0.267019,
7.99999999999999,29.68749,1.769536,55.10677,2.264465,10.81705,0.242782,0.322939,0.292464,
10,29.88426,1.754743,55.23159,2.33093,10.62901,0.34449,0.306622,0.294905,
12,29.91266,1.551232,55.09833,2.314822,10.33726,0.274901,0.283395,0.214754,
14,29.76717,1.772039,55.1782,2.36054,10.51714,0.341227,0.352088,0.185893,
16,29.75176,1.824504,54.85096,2.30068,10.70762,0.29913,0.343332,0.220574,
18,29.70373,1.80862,55.11003,2.319166,10.52985,0.418228,0.28004,0.198474,
20,29.507,1.803229,54.68662,2.249923,10.57815,0.353328,0.329067,0.239592,
22,29.70264,1.721898,55.35191,2.298112,10.51131,0.339389,0.361427,0.195192,
24,29.55958,1.659204,54.93017,2.419564,10.72516,0.380414,0.300406,0.251371,
26,29.43748,1.852636,54.72463,2.379018,10.66597,0.324538,0.271628,0.271578,
28,29.41651,1.835234,55.03304,2.316683,10.73224,0.409435,0.273775,0.26397,
30,29.4513,1.825639,54.88826,2.313384,10.80813,0.354043,0.288588,0.294845,
32,29.59744,1.729536,55.03389,2.362363,10.84087,0.328726,0.335622,0.208565,
34,29.38131,1.666507,54.94424,2.322917,10.86689,0.299948,0.290048,0.224857,
36,29.4044,1.706709,54.94296,2.385915,11.05743,0.337496,0.310493,0.234553,
38,29.46787,1.649905,54.74688,2.316924,11.31644,0.345445,0.235906,0.194887,
40,29.41325,1.6515,55.10402,2.326149,11.13163,0.266094,0.204547,0.268937,
42,29.41251,1.731678,55.11832,2.336789,11.2088,0.297364,0.3062,0.205612,
44,29.06085,1.760182,54.86945,2.433181,11.14817,0.351119,0.302125,0.182959,
46.0000000000001,28.64739,1.883197,54.69048,2.481268,11.24678,0.387095,0.343281,0.256086,
48,28.65434,1.785886,54.33357,2.712306,11.55695,0.333226,0.306804,0.245129,
50,28.62017,1.97575,54.3476,2.7533,11.40237,0.419133,0.373134,0.215835,
52,28.52777,2.000186,54.42886,2.761543,11.42965,0.369612,0.357753,0.178927,
54,28.58684,1.930312,54.44373,2.64683,11.18971,0.319793,0.316435,0.231571,
56,29.15132,1.836858,54.78917,2.245447,11.33943,0.39598,0.342327,0.269907,
58,28.76297,1.732723,54.67987,2.24444,12.01154,0.361146,0.204584,0.269359,
60,28.39999,1.617681,54.3821,2.219013,12.0479,0.29732,0.273769,0.251987,
62,28.55307,1.670405,54.54184,2.220208,12.01968,0.307058,0.245855,0.284199,
64,28.76407,1.621964,54.58825,2.242422,11.98575,0.277272,0.286719,0.236802,
66,28.71417,1.675972,54.68295,2.281815,12.00106,0.299595,0.318254,0.199696,
68,28.66133,1.877559,54.39498,2.26722,11.61327,0.316323,0.271718,0.240238,
70,28.95545,1.906187,54.83051,2.309991,11.46769,0.388514,0.215617,0.256485,
72,28.70409,1.823283,54.50151,2.290516,11.56554,0.304312,0.289917,0.216028,
74,28.96407,1.593099,54.98241,2.369173,12.01825,0.273387,0.230892,0.21662,
76.0000000000001,28.7039,1.604893,54.58948,2.28861,12.10368,0.29828,0.179079,0.287601,
78,28.46111,1.663541,54.70138,2.306623,12.06214,0.336369,0.258433,0.191015,
80,28.72718,1.397282,54.90428,2.255677,11.85041,0.301734,0.1976,0.26064,
82,28.74596,1.365369,54.76581,2.24238,11.76258,0.271123,0.129399,0.18779,
84,28.55307,1.442135,54.92956,2.339139,11.95473,0.239835,0.191622,0.269532,
86,28.37075,1.707152,54.61142,2.306285,12.28191,0.31868,0.314119,0.176031,
88,28.35594,1.632817,54.99192,2.319391,12.33748,0.411433,0.207855,0.319081,
90,27.97914,1.820923,54.43601,2.437589,12.01661,0.313324,0.273562,0.251785,
92,22.67041,5.391805,52.7766,4.041429,12.59448,0.899564,0.264024,0.279755,
94,5.80581,13.10802,50.44401,9.88308,11.55265,2.303611,0.044186,0.176061,
96,5.719129,13.54398,51.05732,9.989028,11.79014,2.252278,0.056345,0.228533,
98.0000000000001,5.831908,13.45961,51.33126,10.03698,11.70742,2.319191,-0.015148,0.209238,
100,5.906693,13.48881,51.26414,9.849339,11.67697,2.306031,-0.004842,0.200792,
