Repository: cljdevitre/eds_linescan_processing

# eds_linescan_processing
Python Jupyter notebook routine to process SEM EDS linescans written by C.L. Devitre (inspired by script from A. Bearden). It shows how to plot linescans collected using SEM-EDS using ULTIMMAX detector from Oxford and Aztec software. It uses the images collected during acquisition to plot next to linescans. For this it requires that the image names contain the sample name as well. You should have renamed the images and linescans before exporting, or after exporting, or it won't work. If you use it, please mention my github.

File: LINESCANS_KAMI2_DevitreAll/KA611_c209_MIA - EDS Data.csv
Distance (µm),Na Ox%,Mg Ox%,Al Ox%,Si Ox%,P Ox%,S Ox%,Cl Ox%,K Ox%,Ca Ox%,Ti Ox%,Mn Ox%,Fe Ox%,
0,-0.069704,45.06194,0.307511,39.6726,0.00754,0.013295,0,0.004126,0.499984,0.010825,0.199973,13.69326,
0.499999999999999,-0.063778,44.6214,0.413456,39.42507,0.024281,0.061925,0,0.029321,0.529665,0.066253,0.229025,13.76275,
1.00000000000001,-0.044605,44.69133,0.339104,39.47538,-0.019786,-0.012306,0,0.015992,0.493683,0.048538,0.14266,13.77882,
1.5,0.037914,44.35807,0.344267,39.43027,-0.021078,0.012053,0,0.004519,0.535322,-0.006165,0.137754,13.98901,
2,-0.042698,44.26904,0.32144,39.47218,-0.02987,0.084599,0,0.021964,0.509726,0.028362,0.209106,13.99851,
2.5,-0.020232,43.9958,0.38841,39.41927,0.026956,0.076693,0,-0.006239,0.521537,0.080127,0.20905,14.11555,
3,0.048612,43.83984,0.596176,40.0876,-0.040487,0.045214,0,-0.005099,0.58342,0.072097,0.213995,14.07825,
3.5,0.168776,43.15461,1.207815,41.11639,0.041784,0.064775,0,0.061741,0.749633,0.128514,0.238653,13.73709,
4,0.440168,41.48319,2.332341,42.95241,0.029217,0.025075,0,0.119907,1.330072,0.10602,0.210596,13.55143,
4.5,0.990626,33.41321,5.860816,45.76154,0.077102,0.235337,0,0.338835,2.939211,0.562158,0.276842,13.31352,
5,2.13353,15.73413,11.21646,44.65077,0.204634,0.442634,0,0.904841,7.488492,1.494861,0.15878,10.35623,
5.49999999999999,2.444235,10.72183,12.83545,45.32433,0.273323,0.554144,0,1.018334,10.07607,2.04556,0.12299,9.647024,
6,2.556629,8.179847,13.23834,45.45013,0.327838,0.512634,0,1.07523,11.68005,2.338593,0.153903,9.722317,
6.5,2.683135,6.913383,13.16928,45.46605,0.41863,0.603044,0,1.060544,12.58503,2.377904,0.171453,9.751346,
7,2.633491,6.509872,13.34133,45.03753,0.346421,0.561177,0,1.019878,13.01763,2.395259,0.125426,9.848284,
7.5,2.690544,6.639559,13.1693,45.23666,0.286761,0.534219,0,1.017147,13.08768,2.477038,0.165516,9.892608,
8,2.484545,6.803439,12.86897,44.96065,0.384275,0.558251,0,0.963169,13.24607,2.366953,0.175365,9.895838,
8.5,2.423126,6.955083,12.82609,44.80589,0.343613,0.514556,0,0.952379,13.06395,2.325912,0.175711,10.08261,
9.00000000000001,2.516307,7.103343,12.66727,45.11294,0.310796,0.568143,0,0.931745,13.08061,2.346125,0.135742,10.27975,
9.5,2.44311,7.220007,12.75165,45.12785,0.210673,0.597362,0,0.941127,12.96603,2.413341,0.154781,10.19009,
10,2.466144,7.349467,12.87898,45.00042,0.273705,0.606565,0,0.988158,13.02936,2.35342,0.146477,10.18815,
10.5,2.52914,7.494219,12.77426,44.88561,0.319911,0.529685,0,0.909491,12.89665,2.269892,0.050098,10.20464,
11,2.528906,7.522579,12.91339,45.19432,0.383229,0.487477,0,0.96784,12.90439,2.396811,0.167699,10.09173,
11.5,2.631133,7.56364,12.82836,44.92928,0.251832,0.458393,0,0.965853,12.84467,2.239989,0.126908,9.991688,
12,2.600049,7.55846,12.69241,44.67201,0.276814,0.519382,0,0.92449,12.79712,2.19811,0.085517,10.05043,
12.5,2.431325,7.503735,12.82664,44.52872,0.330716,0.509188,0,0.932952,12.62795,2.375826,0.069779,10.12428,
13,2.447912,7.581935,12.69051,44.86919,0.298206,0.538572,0,0.978374,12.63689,2.315866,0.182188,9.922725,
13.5,2.48054,7.69331,12.53119,44.89146,0.304976,0.404348,0,0.950196,12.58455,2.307831,0.170858,10.1515,
14,2.344853,7.623181,12.70048,44.57934,0.320144,0.493165,0,0.957782,12.532,2.320491,0.114649,9.949587,
14.5,2.489738,7.592996,12.50308,44.19611,0.339725,0.546863,0,0.904507,12.45131,2.289493,0.107025,10.20999,
15,2.453256,7.744571,12.66057,44.39366,0.227195,0.531079,0,1.043998,12.46195,2.308762,0.132117,10.22414,
15.5,2.471757,7.800795,12.57786,44.82514,0.28589,0.585399,0,0.92947,12.40686,2.330604,0.124644,9.766499,
16,2.390759,7.648333,12.59561,44.22153,0.377893,0.676656,0,0.942596,12.40886,2.298908,0.21907,9.952842,
16.5,2.501088,7.516199,12.61962,44.12256,0.215566,0.633339,0,1.010746,12.60546,2.240372,0.17852,9.974631,
17,2.42798,7.6179,12.6691,44.58752,0.244613,0.646325,0,1.022216,12.46591,2.305301,0.141659,10.01606,
17.5,2.394855,7.600739,12.74096,44.49249,0.3511,0.543531,0,0.974352,12.43325,2.313703,0.190262,9.940197,
18,2.346459,7.701776,12.77264,44.74405,0.294685,0.500399,0,0.99473,12.42501,2.399218,0.169965,9.995265,
18.5,2.501994,7.636759,12.65746,44.809,0.283541,0.537973,0,0.959525,12.55051,2.192832,0.17814,9.906845,
19,2.452299,7.726616,12.84195,44.7135,0.349435,0.576812,0,0.975092,12.47447,2.31534,0.157017,9.970544,
19.5,2.49969,7.649876,12.72575,44.55066,0.35688,0.624281,0,0.930848,12.62149,2.335773,0.216934,9.948598,
20,2.526149,7.511587,12.47532,44.38265,0.276363,0.588054,0,0.906536,12.50415,2.264088,0.18756,10.13478,
20.5,2.444431,7.529265,12.54351,44.56266,0.293512,0.504185,0,0.956767,12.57906,2.266067,0.13389,10.06113,
21,2.44832,7.705791,12.52926,44.48802,0.331753,0.480092,0,0.995133,12.56952,2.306664,0.174961,9.941522,
21.5,2.401781,7.743297,12.58003,44.5857,0.373254,0.531458,0,0.933131,12.6738,2.321066,0.177268,10.08196,
22,2.536011,7.472514,12.57353,44.44495,0.299056,0.59949,0,0.943854,12.65772,2.35108,0.204359,9.966206,
22.5,2.483273,7.389055,12.56711,44.38379,0.264165,0.549921,0,0.955773,12.79233,2.260705,0.164645,10.24758,
23,2.480662,7.342311,12.52699,44.52721,0.30247,0.503849,0,0.914023,12.79067,2.309386,0.135982,10.00973,
23.5,2.362712,7.265176,12.74921,45.0132,0.32141,0.55095,0,0.971866,12.87607,2.3273,0.147268,10.08963,
24,2.445216,7.236712,12.56296,44.5552,0.345852,0.552339,0,0.985993,12.83651,2.350184,0.201427,10.16434,
24.5,2.516049,7.131976,12.55153,44.54259,0.278604,0.537355,0,0.932143,13.01965,2.325544,0.113958,10.13638,
25,2.41652,6.999041,12.63872,44.50303,0.298375,0.580816,0,0.923716,12.89816,2.466772,0.125913,10.15008,
25.5,2.50959,6.772858,12.66643,44.34557,0.27043,0.539229,0,0.977973,12.97411,2.324502,0.213067,10.05528,
26,2.46833,6.610503,12.7376,44.196,0.344398,0.517824,0,0.966684,12.97491,2.342976,0.100488,10.26006,
26.5,2.641299,6.360416,12.85547,44.35509,0.347521,0.55005,0,0.964208,12.94883,2.44711,0.209837,10.14357,
27,2.481885,6.315588,12.55617,43.56025,0.342775,0.575777,0,1.04935,12.83335,2.5159,0.200508,9.785619,
27.5,2.718228,6.729366,12.43615,42.87872,0.235825,0.536039,0,1.019497,12.77971,2.491244,0.13335,9.76252,
28,2.543733,7.548126,11.8572,41.70728,0.279286,0.588326,0,1.055837,12.28208,2.592978,0.132537,9.453496,
28.5,2.325902,8.959148,10.71382,39.42965,0.319918,0.543643,0,1.112904,11.37514,2.425538,0.172729,9.325867,
29,1.625827,22.48858,7.882844,39.58689,0.266543,0.417907,0,0.960496,8.228609,1.693421,0.166995,11.19062,
29.5,0.75324,34.8114,4.046097,39.78275,0.041746,0.260771,0,0.47587,4.451443,0.873726,0.248362,11.99263,
30,0.327028,39.88509,2.232183,39.69904,0.089375,0.098487,0,0.272196,2.392179,0.403339,0.157573,13.03961,
30.5,0.128453,42.1884,1.017061,39.23552,-0.009389,-0.018727,0,0.114991,1.241997,0.162478,0.192898,13.63837,
31,0.009602,43.61423,0.602547,39.48262,0.00742,0.013594,0,0.011582,0.79376,0.081724,0.282631,14.12419,
31.5,-0.068336,44.37708,0.454442,39.36803,-0.019697,0.032489,0,0.028442,0.581486,0.076753,0.241015,14.06207,
32,-0.037754,44.36171,0.39989,39.45349,0.031417,-0.060857,0,0.020137,0.583286,0.044272,0.268652,14.09981,
32.5,-0.023183,44.31089,0.281851,39.4264,-0.007812,0.004327,0,-0.020011,0.505873,-0.00897,0.193715,13.83199,
33,-0.02093,44.41837,0.367134,39.21994,0.070234,0.018097,0,0.004846,0.592904,0.072168,0.199209,13.87006,
33.5,-0.048172,45.0279,0.303948,39.42374,-0.073266,0.049557,0,0.051371,0.534312,0.04569,0.154071,13.88232,
34,-0.043322,44.84533,0.376995,39.55524,-0.075102,-0.057868,0,0.008342,0.492127,0.074708,0.239742,13.57158,

File: LINESCANS_KAMI2_DevitreAll/KA611_c214_MIA - EDS Data.csv
Distance (µm),Na Ox%,Mg Ox%,Al Ox%,Si Ox%,P Ox%,S Ox%,Cl Ox%,K Ox%,Ca Ox%,Ti Ox%,Mn Ox%,Fe Ox%,
0,-0.021659,45.488,0.302197,39.88002,-0.07577,0.030034,0,0.010548,0.491958,0.063121,0.152253,13.06863,
0.499999999999994,-0.015881,45.11429,0.371523,39.33432,-0.040552,0.034558,0,-0.001819,0.497014,0.029974,0.15053,13.33659,
1,-0.050611,45.18883,0.314547,39.80534,-0.007983,0.086876,0,0.031239,0.484253,-0.021486,0.252029,13.0705,
1.5,-0.072897,45.63196,0.366616,40.02375,0.075767,0.007462,0,-0.000763,0.477779,0.048657,0.19201,13.27044,
2,-0.082723,45.48239,0.384556,39.84019,-0.005951,0.056652,0,0.053922,0.53094,0.033338,0.209868,13.36735,
2.5,-0.065848,45.3479,0.463294,39.67066,0.01219,0.020171,0,-0.000761,0.48062,0.035587,0.182342,13.29733,
3,0.038186,45.42357,0.397332,39.8062,0.088123,0.033059,0,0.020532,0.496734,0.031498,0.26442,13.43327,
3.5,-0.03051,44.78255,0.397761,39.43793,0.042249,0.019842,0,-0.035893,0.471919,0.031854,0.229932,13.27649,
4,-0.010341,44.93526,0.488076,39.76788,-0.105015,0.04822,0,-0.008373,0.487243,0.010631,0.231858,13.50683,
4.5,-0.014224,44.47662,0.488525,39.37134,0.067249,0.043705,0,0.008692,0.558145,0.019973,0.203781,13.86004,
5,0.064273,43.63636,0.808747,39.88073,0.019641,-0.001263,0,0.017551,0.692537,0.12166,0.181203,14.05685,
5.5,0.334077,42.31628,1.421724,39.90997,0.038551,0.030803,0,0.040884,1.044071,0.147844,0.198134,14.01642,
6,0.514726,39.66513,2.604126,40.09499,0.076516,0.114497,0,0.160503,1.670214,0.304286,0.193114,13.66971,
6.5,1.267594,32.09251,4.958312,40.08038,0.28741,0.199982,0,0.297407,3.577196,0.754276,0.188616,13.43838,
7,2.146238,13.74342,8.939659,38.75067,0.153705,0.410685,0,0.615321,7.63417,1.628206,0.157596,10.50843,
7.5,2.606714,10.35089,10.54601,40.75605,0.2547,0.46077,0,0.685634,9.642844,1.927298,0.182159,10.07434,
8,2.607053,8.25675,11.29718,42.13396,0.314947,0.694632,0,0.664244,11.0804,2.221866,0.098979,10.05401,
8.5,2.722009,7.000024,11.82105,43.30835,0.340829,0.674368,0,0.661091,11.95885,2.341936,0.221357,9.922305,
9,2.712845,6.369738,12.03568,43.81021,0.29886,0.673007,0,0.633618,12.36868,2.410699,0.184478,10.16475,
9.5,2.859062,6.254538,12.318,44.60007,0.268733,0.740782,0,0.661951,12.7717,2.449733,0.172985,10.14181,
10,2.771603,6.32138,12.27631,44.98165,0.241777,0.746749,0,0.636005,12.83383,2.44756,0.131571,10.32024,
10.5,2.754355,6.649057,12.38308,45.34297,0.283865,0.600589,0,0.631734,13.02382,2.318347,0.126558,10.42669,
11,2.721358,6.514523,12.22644,45.14479,0.203894,0.659708,0,0.661637,12.88925,2.339279,0.091342,10.14691,
11.5,2.735299,6.847248,12.54265,45.6801,0.275582,0.68087,0,0.611423,12.75467,2.456198,0.136549,10.54086,
12,2.59732,6.894795,12.39509,45.58249,0.287345,0.654268,0,0.595542,12.81555,2.256906,0.196845,10.42851,
12.5,2.64567,7.067022,12.12431,45.55259,0.322854,0.752205,0,0.582715,12.7799,2.310454,0.172641,10.54357,
13,2.586329,7.160111,12.2286,45.38879,0.381805,0.636774,0,0.608327,12.80352,2.351841,0.172509,10.48893,
13.5,2.618061,7.179976,12.15905,45.79976,0.301422,0.6563,0,0.598827,12.69728,2.206286,0.17542,10.39852,
14,2.644699,7.311255,12.2389,45.63358,0.355815,0.687271,0,0.658082,12.66213,2.219818,0.109643,10.50306,
14.5,2.584577,7.292562,12.12436,45.49176,0.405712,0.686176,0,0.633852,12.61005,2.261692,0.166556,10.44711,
15,2.530777,7.320712,12.16745,45.59537,0.306046,0.792644,0,0.637228,12.59113,2.26933,0.173386,10.40187,
15.5,2.653589,7.31027,11.98646,45.38037,0.271387,0.596919,0,0.595026,12.56693,2.289068,0.168123,10.42288,
16,2.606098,7.487936,11.9784,45.37812,0.262661,0.683282,0,0.60018,12.70524,2.249278,0.222743,10.43917,
16.5,2.646916,7.472468,11.99018,45.38068,0.31886,0.650632,0,0.625033,12.61724,2.263955,0.158632,10.24452,
17,2.56799,7.35913,12.08508,45.18331,0.334328,0.653962,0,0.573609,12.65379,2.325336,0.190246,10.3793,
17.5,2.704694,7.497068,12.03853,45.32356,0.23239,0.610345,0,0.600706,12.47205,2.206384,0.199003,10.46937,
18,2.545651,7.478939,11.94149,45.57529,0.38517,0.638466,0,0.580286,12.58701,2.151405,0.11235,10.43057,
18.5,2.563985,7.466352,11.9798,45.29333,0.240577,0.672773,0,0.60312,12.5439,2.196651,0.139295,10.42872,
19,2.591722,7.513365,11.98342,45.47684,0.275615,0.724113,0,0.616615,12.6491,2.274855,0.172232,10.55059,
19.5,2.634714,7.519246,12.23493,45.26435,0.355863,0.541906,0,0.646306,12.37128,2.147505,0.198497,10.4377,
20,2.628374,7.61561,11.97905,45.02665,0.259669,0.608226,0,0.633189,12.62786,2.243078,0.14491,10.37686,
20.5,2.617518,7.559179,12.07991,44.94932,0.26095,0.654581,0,0.627149,12.59302,2.203614,0.142717,10.44044,
21,2.572391,7.546139,12.02649,45.08804,0.325232,0.564357,0,0.640974,12.52286,2.203603,0.202272,10.43094,
21.5,2.675443,7.650021,12.28092,45.67257,0.182847,0.656319,0,0.581287,12.41684,2.21126,0.192981,10.504,
22,2.565021,7.661955,12.24533,45.5542,0.220221,0.526986,0,0.637076,12.45828,2.260734,0.16509,10.34564,
22.5,2.538561,7.665683,11.78472,45.22809,0.306635,0.565106,0,0.628882,12.45044,2.198511,0.139895,10.40796,
23,2.553673,7.628122,11.90332,45.23793,0.250018,0.646463,0,0.635247,12.52712,2.196813,0.159771,10.28901,
23.5,2.53622,7.51609,11.83863,44.88293,0.170595,0.580951,0,0.687211,12.46652,2.202402,0.156192,10.52973,
24,2.537796,7.493506,11.95563,45.08052,0.296921,0.560977,0,0.58483,12.5057,2.264578,0.211715,10.31593,
24.5,2.593156,7.52307,11.82694,44.8066,0.297126,0.644869,0,0.591726,12.54606,2.288807,0.121651,10.22579,
25,2.588025,7.530981,12.04573,45.19604,0.333024,0.63428,0,0.610777,12.40055,2.17933,0.229948,10.47377,
25.5,2.550633,7.775405,12.00984,44.92614,0.307262,0.683556,0,0.583737,12.41954,2.299151,0.123589,10.48511,
26,2.505909,7.630662,11.91309,45.15046,0.169735,0.697851,0,0.631866,12.44451,2.27499,0.228405,10.27311,
26.5,2.534896,7.60491,12.10098,44.9937,0.263711,0.645485,0,0.58491,12.56825,2.298258,0.179642,10.3534,
27,2.506499,7.692721,11.90568,45.18774,0.288148,0.653663,0,0.594243,12.37867,2.250767,0.144661,10.41882,
27.5,2.64297,7.583005,11.87135,44.87938,0.305618,0.652167,0,0.637713,12.35979,2.244258,0.247162,10.59005,
28,2.520789,7.751128,11.97448,44.63609,0.233906,0.756517,0,0.660599,12.39358,2.267093,0.141973,10.50523,
28.5,2.644968,7.690189,12.03435,44.99401,0.273449,0.558412,0,0.630023,12.37888,2.259263,0.155544,10.64261,
29,2.643099,7.67979,11.84134,45.18691,0.334771,0.685904,0,0.613981,12.45407,2.30292,0.170213,10.51843,
29.5,2.641626,7.649341,11.9432,44.84322,0.302099,0.711304,0,0.632193,12.42326,2.261431,0.128154,10.58892,
30,2.678584,7.640169,11.95877,44.67253,0.247705,0.664229,0,0.600811,12.41089,2.296765,0.093212,10.39708,
30.5,2.649905,7.545053,11.88263,45.23481,0.327031,0.6504,0,0.637168,12.39658,2.316558,0.211915,10.54596,
31,2.553143,7.565085,11.83792,45.25244,0.250971,0.699459,0,0.602301,12.45014,2.294718,0.240959,10.44784,
31.5,2.498011,7.606848,11.97076,44.96942,0.235486,0.591408,0,0.613842,12.36603,2.183103,0.128353,10.44202,
32,2.55411,7.629869,11.98828,45.30479,0.284009,0.568146,0,0.608229,12.45504,2.254779,0.144825,10.48032,
32.5,2.55715,7.818491,11.79726,45.15457,0.293828,0.633691,0,0.620463,12.40052,2.258981,0.119736,10.58565,
33,2.505732,7.525152,12.1347,45.38306,0.273218,0.596098,0,0.655589,12.49157,2.307022,0.175644,10.44781,
33.5,2.536891,7.661764,12.04529,45.23454,0.305312,0.641981,0,0.588101,12.41768,2.124081,0.194284,10.34477,
34,2.613994,7.611602,11.80192,45.00944,0.398988,0.666122,0,0.623003,12.49513,2.28162,0.106213,10.33551,
34.5,2.655015,7.5266,12.03085,45.48735,0.369857,0.74294,0,0.559472,12.51647,2.2212,0.217306,10.2225,
35,2.567188,7.667461,12.15424,45.44862,0.332504,0.655765,0,0.617011,12.49939,2.26448,0.16677,10.54785,
35.5,2.524933,7.687505,12.17538,45.2583,0.289307,0.671108,0,0.618116,12.45426,2.214098,0.178039,10.32056,
36,2.616317,7.614818,12.00824,45.34396,0.279069,0.724574,0,0.612529,12.58984,2.205271,0.202107,10.41312,
36.5,2.659579,7.651987,12.16917,45.76511,0.245813,0.679184,0,0.660672,12.58711,2.226424,0.198648,10.45466,
37,2.693889,7.499609,12.10254,45.15689,0.30359,0.718497,0,0.619942,12.58803,2.221061,0.149033,10.53967,
37.5,2.552653,7.424851,12.14316,45.64455,0.305606,0.587146,0,0.596053,12.70195,2.191232,0.147973,10.5738,
38,2.671257,7.401571,12.26566,45.44443,0.308161,0.647402,0,0.633851,12.66663,2.231065,0.115798,10.39776,
38.5,2.579697,7.520985,12.10266,45.59509,0.320082,0.581676,0,0.632487,12.73795,2.251501,0.103454,10.43774,
39,2.690588,7.218897,12.22061,45.64924,0.405036,0.663976,0,0.636406,12.68147,2.285627,0.128077,10.47198,
39.5,2.725323,7.112166,12.21457,45.31469,0.373284,0.538152,0,0.663895,12.67132,2.333503,0.194975,10.49665,
40,2.667103,7.047048,12.28297,45.65306,0.205601,0.674751,0,0.631977,12.76116,2.2199,0.159861,10.50815,
40.5,2.620234,7.079371,12.3009,45.93086,0.340155,0.690356,0,0.652441,12.87139,2.302277,0.155523,10.46628,
41,2.729958,6.935905,12.29445,45.85406,0.274731,0.628863,0,0.633179,12.79087,2.241731,0.128927,10.49596,
41.5,2.707861,6.924308,12.44047,45.58569,0.350113,0.557925,0,0.668794,12.78599,2.42435,0.180163,10.30289,
42,2.809161,6.595875,12.57999,45.85695,0.235795,0.660735,0,0.666174,12.73409,2.498289,0.135858,10.03364,
42.5,2.740981,6.56715,12.59259,45.80805,0.352725,0.772624,0,0.677284,12.62237,2.384862,0.173398,10.15523,
43,2.83923,6.459024,12.8467,45.94481,0.251232,0.667569,0,0.683985,12.59647,2.411481,0.14551,9.958909,
43.5,2.870793,6.727754,12.95745,46.17333,0.242531,0.674458,0,0.732888,12.17491,2.261514,0.082917,9.95937,
44,2.796434,7.544898,12.77029,46.25734,0.25045,0.629074,0,0.714142,11.51474,2.260745,0.199527,10.04817,
44.5,2.705719,8.830752,12.55247,45.49263,0.336716,0.597491,0,0.696534,10.63035,2.133734,0.208423,10.05763,
45,2.717901,11.21724,12.05355,45.0589,0.224027,0.577389,0,0.627598,9.124451,1.841188,0.149374,10.30182,
45.5,2.366324,15.0573,11.01638,44.23492,0.262186,0.435369,0,0.499839,7.131558,1.467588,0.174793,11.10055,
46,1.626559,21.37021,8.482176,42.42825,0.159624,0.274792,0,0.353735,4.398248,0.947506,0.248055,11.94812,
46.5,0.834687,33.36716,4.631043,41.76701,0.141499,0.119055,0,0.129194,2.079943,0.380945,0.17808,13.66022,
47,0.488668,41.57888,2.201922,41.20367,0.018778,0.028731,0,0.067578,1.116757,0.130328,0.199698,13.67276,
47.5,0.144178,43.16885,1.231673,40.46617,-0.022019,0.022097,0,0.002559,0.678097,0.070955,0.186767,13.91752,
48,0.07778,44.01059,0.803337,39.88365,-0.046358,-0.021186,0,0.017229,0.60128,-0.033359,0.208879,13.90264,
48.5,0.040758,44.08342,0.554451,39.48977,0.031389,0.131797,0,0.006369,0.495234,0.05191,0.284317,13.96426,
49,-0.009635,45.00691,0.440857,39.90136,-0.039346,0.014449,0,-0.01642,0.488933,0.045876,0.184096,13.87079,
49.5,0.044291,45.07833,0.392971,40.01518,0.052927,0.046999,0,0.030786,0.458859,0.047089,0.239001,13.56141,
50,-0.058413,44.79816,0.342599,39.75673,-0.054695,0.017997,0,0.01374,0.407224,0.025754,0.16111,13.49913,
50.5,-0.08986,45.00282,0.403924,39.82402,-0.080728,0.069964,0,-0.006933,0.410869,-0.021323,0.170945,13.24547,
51,-0.040471,45.19503,0.404139,39.81474,-0.035076,-0.101739,0,0.000163,0.460518,0.011254,0.244404,13.24929,
51.5,0.04917,45.27958,0.381238,39.9407,-0.022065,0.024147,0,0.008616,0.476582,0.010818,0.226637,13.25623,
52,-0.079859,45.5413,0.384517,40.22948,-0.053941,-0.047602,0,0.032615,0.443238,0.015059,0.17884,13.05264,
52.5,-0.016833,45.75339,0.339401,40.25136,0.025458,-0.031967,0,0.007143,0.438109,0.000967,0.234619,13.16085,
53,-0.0575,45.3031,0.359532,39.95829,0.023922,-0.01183,0,0.041839,0.441641,0.026733,0.249037,13.00733,
53.5,-0.009262,45.2597,0.359161,39.99699,0.049516,0.015682,0,0.014703,0.46542,-0.026807,0.158039,13.1343,
54,-0.052545,45.57552,0.375238,40.18396,0.011287,0.011755,0,-0.011539,0.429554,-0.002623,0.219642,13.04965,
54.5,-0.075254,45.92769,0.367637,40.14465,-0.0461,0.015308,0,0.022907,0.486489,-0.010381,0.223298,13.26964,

File: LINESCANS_KAMI2_DevitreAll/KA79_c202_MIA - EDS Data.csv
Distance (µm),Na Ox%,Mg Ox%,Al Ox%,Si Ox%,P Ox%,S Ox%,Cl Ox%,K Ox%,Ca Ox%,Ti Ox%,Mn Ox%,Fe Ox%,
0,0.011693,46.74616,0.457001,40.02489,-0.053755,-0.020805,0,-0.018345,0.354249,0.093042,0.126585,11.12778,
0.500000000000001,-0.032373,46.69776,0.382954,39.9271,-0.026223,0.029403,0,-0.003848,0.337577,0.038652,0.179561,11.06162,
0.999999999999999,-0.031828,46.6319,0.483011,40.21871,0.089969,-0.001417,0,-0.000823,0.370979,0.05048,0.149968,11.0003,
1.5,-0.011728,46.42019,0.374909,39.98664,0.015975,0.103027,0,0.035085,0.360795,0.067157,0.128395,10.9603,
2,-0.084688,46.51784,0.291523,39.99113,0.003079,0.021815,0,0.036594,0.390706,0.077593,0.130083,11.17309,
2.5,-0.028793,46.93984,0.438023,40.01432,-0.051726,0.073715,0,0.020245,0.410645,-0.008234,0.152174,11.07297,
3,-0.033207,46.69617,0.384648,40.26166,0.040135,-0.010324,0,0.019971,0.379387,0.122649,0.135684,11.02285,
3.5,0.016282,46.87246,0.374742,40.103,-0.063633,0.057224,0,0.036047,0.409668,-0.001307,0.159009,10.92698,
4,-0.055795,46.6194,0.450274,39.83418,0.064431,0.001977,0,0.000654,0.412858,0.080098,0.068405,11.11274,
4.5,-0.04963,46.61395,0.472343,39.99183,-0.012511,-0.113693,0,-0.022362,0.405451,0.117984,0.228993,11.10918,
5,-0.018002,46.10919,0.471404,40.05677,0.050625,0.04262,0,0.022739,0.414024,0.100064,0.113921,11.07539,
5.5,-0.053799,45.8364,0.720566,39.94986,0.008606,0.09284,0,0.017351,0.512599,0.052049,0.159385,11.37381,
6,0.187694,44.14257,1.3871,40.24051,0.078454,-0.0188,0,0.051451,0.725989,0.122328,0.183212,12.15004,
6.5,0.372245,40.34491,2.757739,40.73206,0.030264,0.066667,0,0.064408,1.33948,0.259813,0.189916,13.34078,
7,1.255014,22.81851,7.919695,42.61675,0.157381,0.166414,0,0.272593,4.241636,1.357286,0.218964,11.83032,
7.5,1.797894,12.2057,11.00442,43.64365,0.198885,0.231815,0,0.401447,7.739233,1.991874,0.074786,8.481557,
8,2.043772,7.384883,12.72573,45.4823,0.23974,0.225407,0,0.567942,9.709674,2.59264,0.034085,7.011753,
8.5,2.167613,4.930522,13.75989,47.5465,0.203083,0.270963,0,0.609945,11.05932,2.947074,0.118486,6.308244,
9,2.27266,3.652317,14.66118,49.01083,0.173599,0.382907,0,0.572026,11.89888,3.001356,0.103785,5.8595,
9.5,2.152316,2.993214,15.3548,50.17743,0.184731,0.406801,0,0.570304,12.39876,3.133288,0.05486,5.870258,
10,2.312851,2.873028,15.59345,51.09574,0.307318,0.298263,0,0.520226,12.73004,3.239565,0.132196,5.958965,
10.5,2.122664,2.930097,15.59724,51.2496,0.263628,0.33474,0,0.563606,12.78004,3.156407,0.069827,5.941923,
11,2.159095,3.014285,15.6246,51.5967,0.273483,0.298235,0,0.508185,12.75291,3.231043,0.146742,5.982788,
11.5,2.150024,3.063828,15.56903,51.88279,0.234237,0.29594,0,0.476529,12.90393,3.211885,0.141955,6.209572,
12,2.01075,3.100085,15.57009,51.70723,0.287943,0.353391,0,0.442502,13.09579,3.197221,0.110449,6.21433,
12.5,2.05156,3.312516,15.54223,51.95948,0.210785,0.398715,0,0.465191,12.96597,3.040485,0.112027,6.283201,
13,2.026482,3.322994,15.52863,51.64454,0.240841,0.380986,0,0.518027,12.94654,3.285101,0.095415,6.26028,
13.5,2.037112,3.381462,15.4183,51.64737,0.265774,0.447226,0,0.474803,12.99104,3.243085,0.058303,6.379563,
14,1.985552,3.448622,15.36553,51.72388,0.199309,0.362138,0,0.524301,13.13491,3.155017,0.162026,6.333729,
14.5,1.99018,3.525419,15.29807,51.69802,0.226353,0.368108,0,0.444758,13.26513,3.149307,0.178562,6.455606,
15,2.030719,3.527499,15.31819,51.43193,0.326422,0.379318,0,0.495478,13.11817,3.126874,0.14833,6.486645,
15.5,2.026116,3.560396,15.32815,51.41985,0.261927,0.358043,0,0.475032,13.14377,3.243174,0.152819,6.639902,
16,1.890991,3.590161,15.19201,51.14703,0.290396,0.335878,0,0.454031,13.01911,3.149654,0.149883,6.466667,
16.5,1.947046,3.652181,15.10735,51.38561,0.199634,0.33488,0,0.48456,13.18487,3.056708,0.125462,6.590117,
17,2.042884,3.644186,15.205,51.27974,0.246981,0.402107,0,0.484296,13.09834,3.209527,0.138993,6.690212,
17.5,1.981624,3.722621,15.19499,51.55029,0.230962,0.341314,0,0.49967,13.10276,3.14116,0.170483,6.564852,
18,1.981015,3.739838,15.26841,51.60957,0.274781,0.375983,0,0.460553,13.23427,3.051388,0.145328,6.660901,
18.5,1.981064,3.78877,15.05196,51.55413,0.200149,0.316778,0,0.419535,13.18522,3.254554,0.151528,6.685714,
19,1.905381,3.745444,15.06838,50.85136,0.246985,0.374898,0,0.462386,13.23816,3.229578,0.150689,6.780028,
19.5,2.046171,3.855495,15.08693,51.23045,0.257541,0.269854,0,0.50865,13.15498,3.197719,0.132829,6.884431,
20,1.991492,3.863595,15.33209,51.43552,0.292515,0.293822,0,0.507188,13.37159,3.242762,0.162242,6.830066,
20.5,1.806486,3.958321,15.15193,50.99098,0.196183,0.327802,0,0.442681,13.37165,3.158035,0.151346,6.86008,
21,1.315215,4.018462,15.12862,51.44551,0.282689,0.338924,0,0.490309,13.57762,3.090941,0.148941,6.940611,
21.5,0.985409,4.210823,15.22811,52.08385,0.247702,0.358263,0,0.454993,13.77944,3.188091,0.088115,7.177541,
22,0.681446,4.286201,15.65335,52.69885,0.261177,0.286621,0,0.449355,13.74328,3.152754,0.061017,7.13152,
22.5,0.395751,4.236747,15.60898,52.66265,0.203909,0.325354,0,0.438804,13.64789,3.225854,0.078295,6.982315,
23,0.324735,4.262186,15.8573,52.9236,0.262866,0.473566,0,0.450973,13.57689,3.256814,0.159588,7.125613,
23.5,0.378935,4.197899,15.76859,52.98286,0.224708,0.362569,0,0.441797,13.56933,3.257144,0.081013,7.085828,
24,0.526344,4.322402,15.54995,52.86975,0.215594,0.361441,0,0.451936,13.79346,3.239667,0.10755,7.144323,
24.5,0.705097,4.254404,15.69045,52.71219,0.22545,0.352507,0,0.437474,13.72252,3.083812,0.063265,7.069388,
25,0.923683,4.232341,15.04747,51.67117,0.236849,0.38125,0,0.490946,13.60616,3.263575,0.095424,6.980114,
25.5,1.284395,4.232605,15.15505,51.56203,0.287742,0.313222,0,0.519937,13.51373,3.086303,0.094316,7.016802,
26,1.728642,4.171362,15.08294,51.55984,0.225719,0.322317,0,0.50518,13.38424,3.055376,0.140318,6.892686,
26.5,1.948854,4.15048,15.00164,51.1464,0.250617,0.449639,0,0.461933,13.23919,3.144488,0.153077,6.753057,
27,1.927129,4.073829,14.86371,51.41166,0.295906,0.334225,0,0.43603,13.18359,3.077271,0.113107,6.826746,
27.5,1.883225,4.1053,15.007,51.36807,0.166074,0.348261,0,0.52591,13.13628,3.046861,0.066328,6.756154,
28,1.781588,4.108453,15.12455,51.27474,0.180995,0.406171,0,0.418163,13.20226,3.136529,0.086154,6.860882,
28.5,1.909316,4.181149,14.83762,51.19051,0.386675,0.28925,0,0.441904,13.06737,3.229507,0.140337,6.681917,
29,1.806382,4.187601,14.87539,51.19839,0.21669,0.371158,0,0.447174,13.27356,3.016145,0.019198,6.8564,
29.5,1.919988,4.052724,14.94738,51.14624,0.234538,0.297619,0,0.474614,13.25127,3.11946,0.126569,6.70698,
30,1.82142,4.056587,14.74012,50.96121,0.254629,0.300711,0,0.444783,13.04208,3.080909,0.141807,6.631914,
30.5,1.851017,4.032223,14.93736,50.88809,0.335651,0.364271,0,0.414034,13.2685,3.16717,0.078997,6.875963,
31,1.881318,4.067708,14.91657,51.31785,0.215968,0.324993,0,0.494122,13.11318,3.254997,0.086271,6.792969,
31.5,1.957507,4.084043,14.79747,51.46772,0.2103,0.361482,0,0.497763,13.27214,3.105361,0.172052,6.746307,
32,1.889569,4.083951,14.82488,50.82999,0.30003,0.329685,0,0.467301,13.2707,3.217936,0.122632,6.900053,
32.5,1.972299,4.092091,14.92816,50.81679,0.277437,0.325292,0,0.486446,13.12635,3.081147,0.119317,6.798576,
33,1.895767,4.050466,14.82631,50.82726,0.342718,0.346335,0,0.439303,12.96951,3.125785,0.08438,6.767388,
33.5,1.915659,3.983452,14.81516,51.04536,0.200683,0.278496,0,0.487083,13.14245,3.102233,0.057296,6.702489,
34,1.877099,4.087347,14.88566,51.12967,0.202628,0.377036,0,0.456641,13.2291,3.059561,0.16362,6.695036,
34.5,1.918939,4.025741,14.8586,51.09616,0.313427,0.337898,0,0.480374,13.11071,3.107234,0.074089,6.748829,
35,1.877092,3.952564,14.87506,51.02318,0.257206,0.415187,0,0.450023,13.09971,3.1422,0.133334,6.665095,
35.5,1.932983,3.982204,14.96912,50.69716,0.242049,0.362543,0,0.470924,13.03405,3.201493,0.156947,6.743428,
36,1.889457,4.055773,14.92262,50.92393,0.224912,0.429647,0,0.419762,12.99965,3.032576,0.143533,6.822343,
36.5,1.991118,4.011945,14.95093,51.36229,0.254246,0.319287,0,0.464323,13.10085,3.222756,0.148718,6.719209,
37,1.879013,3.914908,14.86915,51.1,0.23887,0.320763,0,0.470009,13.09735,3.118049,0.140798,6.555877,
37.5,1.831396,3.979113,14.89423,51.10933,0.241259,0.342307,0,0.515667,13.18061,3.067919,0.159752,6.644159,
38,2.022231,3.849074,15.00718,51.35585,0.18949,0.326285,0,0.459574,13.01193,3.141911,0.119352,6.582443,
38.5,1.941807,3.876486,15.04177,51.34521,0.23394,0.401441,0,0.481134,13.02279,2.965911,0.187415,6.726604,
39,1.917661,3.959379,15.09014,51.41788,0.323464,0.395966,0,0.53924,13.06499,3.124556,0.126177,6.561821,
39.5,1.912589,3.774256,15.04878,50.95462,0.221531,0.413966,0,0.46284,13.01788,3.067941,0.025691,6.571468,
40,1.942776,3.806206,15.00529,50.95826,0.272587,0.338552,0,0.505189,12.96936,3.03963,0.131696,6.717135,
40.5,1.991952,3.783889,15.00557,51.18874,0.231861,0.32735,0,0.491146,13.01898,3.099189,0.050233,6.428294,
41,1.942303,3.742291,14.97305,51.22657,0.193914,0.40264,0,0.463276,13.1511,2.956097,0.116993,6.59764,
41.5,1.94711,3.728183,15.38681,51.59027,0.206506,0.307328,0,0.439075,12.9961,3.142875,0.163369,6.465286,
42,2.005754,3.626963,15.05565,51.5211,0.251907,0.40717,0,0.470786,13.07116,3.167075,0.156315,6.65386,
42.5,2.046923,3.65014,15.21335,51.47811,0.23359,0.333758,0,0.532268,12.95762,3.176572,0.064695,6.614017,
43,2.009615,3.5179,15.24305,51.55026,0.230194,0.332073,0,0.495495,12.99848,3.080858,0.145856,6.433772,
43.5,1.988594,3.425447,15.25698,51.39479,0.150361,0.362373,0,0.454529,12.80542,3.092169,0.074816,6.272963,
44,1.934118,3.357658,15.34511,51.59423,0.274508,0.389048,0,0.466994,12.96807,3.057662,0.053656,6.236947,
44.5,2.030007,3.279273,15.23884,51.37187,0.328853,0.310622,0,0.549675,12.75342,3.128889,0.077311,6.215521,
45,2.12317,3.271039,15.28598,51.81311,0.347476,0.414107,0,0.554556,12.76013,3.123699,0.133387,6.038803,
45.5,2.064831,3.255294,15.39016,51.45986,0.274981,0.358564,0,0.586506,12.74016,3.180429,0.089603,6.023476,
46,2.117129,3.115835,15.63768,51.78756,0.263055,0.370615,0,0.560185,12.51583,3.168679,0.133562,6.014587,
46.5,2.176354,3.041449,15.84298,51.86798,0.21187,0.469414,0,0.573083,12.42876,3.10332,0.085871,5.842166,
47,2.142817,3.221492,15.84179,51.80582,0.293329,0.476749,0,0.507946,12.25848,3.176044,0.134122,5.82779,
47.5,2.247797,3.763667,15.7199,51.83868,0.306256,0.394847,0,0.538715,11.98693,3.024267,0.01816,5.968433,
48,2.254171,4.965681,15.38777,51.62966,0.368271,0.223661,0,0.518231,11.15626,2.798176,0.098873,6.415854,
48.5,2.184243,7.220294,14.82549,51.96944,0.20878,0.221738,0,0.533692,9.911285,2.474681,0.094334,6.891782,
49,2.075264,11.18982,13.6186,51.21636,0.174114,0.242462,0,0.451719,8.170706,2.016659,0.137907,8.065907,
49.5,1.673585,18.21283,11.48158,50.55336,0.195865,0.176932,0,0.343329,5.77765,1.460543,0.162095,9.972555,
50,0.874824,31.98524,6.32552,49.08236,0.198383,0.141677,0,0.147579,2.404652,0.925228,0.162741,13.0414,
50.5,0.338436,42.48724,2.244458,45.08678,0.035793,-0.072443,0,0.047378,0.828432,0.151432,0.216679,12.95125,
51,0.138171,44.32981,1.152245,42.98298,0.074939,-0.008097,0,0.007201,0.52399,0.098398,0.12447,12.26395,
51.5,-0.010937,45.0438,0.507368,41.81536,0.069149,0.097416,0,0.015753,0.390473,0.114364,0.159564,11.36015,
52,-0.061382,45.85838,0.335294,40.97358,-0.049188,0.028311,0,0.014109,0.343407,-0.0008,0.159975,11.07782,
52.5,-0.051011,45.79753,0.402584,40.00673,0.050091,-0.069844,0,0.022523,0.355177,0.03103,0.140888,11.08388,
53,0.015395,46.48771,0.352173,40.18212,-0.011387,0.092092,0,-0.012497,0.374103,0.015601,0.20701,10.91775,

File: LINESCANS_KAMI2_DevitreAll/KA79_c203a_MIA - EDS Data.csv
Distance (µm),Na Ox%,Mg Ox%,Al Ox%,Si Ox%,P Ox%,S Ox%,Cl Ox%,K Ox%,Ca Ox%,Ti Ox%,Mn Ox%,Fe Ox%,
0,-0.025581,46.67359,0.333158,39.85878,0.031888,0.052929,0,-0.010925,0.34133,0.0743,0.138409,11.24355,
0.500000000000004,-0.084231,46.35433,0.297799,39.74967,0.033363,-0.007423,0,-0.006843,0.336784,0.053815,0.237601,11.21005,
0.999999999999997,-0.048377,45.71577,0.390003,39.96343,0.047734,0.063115,0,0.003092,0.339846,0.01376,0.211672,11.30723,
1.5,-0.044962,45.64282,0.312793,40.08861,0.009637,-0.096186,0,-0.00469,0.338247,0.06333,0.187103,11.3469,
1.99999999999999,0.00783,44.88683,0.633355,40.67196,-0.021772,0.022104,0,-0.021459,0.406944,0.090776,0.177048,11.51867,
2.5,0.077981,43.99388,1.04279,41.63855,-0.029885,-0.022314,0,0.027938,0.507322,0.038811,0.163786,11.98623,
3,0.194356,42.22365,2.121686,44.28583,0.040785,-0.029721,0,0.076297,0.906958,0.165445,0.17802,13.10773,
3.5,0.9735,33.02774,6.499182,48.04897,0.160499,0.095413,0,0.133754,2.589633,0.602122,0.169897,13.33217,
4,1.908329,18.52374,11.76568,50.16681,0.056734,0.136952,0,0.377024,6.164102,1.469794,0.181194,10.25502,
4.49999999999999,2.262495,11.16215,13.82526,50.78207,0.155941,0.207421,0,0.587745,8.569735,2.01276,0.056527,8.059586,
5,2.478919,7.217882,15.12236,51.85981,0.25811,0.261193,0,0.591579,10.38906,2.30825,0.140117,7.010934,
5.50000000000001,2.482796,4.976881,15.50897,52.04312,0.188275,0.253321,0,0.675967,11.57227,2.570932,0.133996,6.485611,
6,2.545046,3.7729,15.95843,52.284,0.244646,0.403117,0,0.699469,12.29165,2.707276,0.203682,6.092842,
6.5,2.513332,3.273659,15.82009,52.44917,0.284655,0.289142,0,0.654203,12.6382,2.788678,0.106327,6.015963,
7,2.471248,3.217096,15.78713,52.53268,0.209558,0.403357,0,0.616931,12.93235,2.79717,0.122771,5.933476,
7.5,2.501509,3.194474,15.76801,52.20534,0.21942,0.323844,0,0.642362,13.09405,2.796855,0.130016,6.005661,
8.00000000000001,2.441085,3.40595,15.7109,52.04381,0.202731,0.312356,0,0.607647,13.00706,2.843525,0.073257,6.267707,
8.5,2.381951,3.39854,15.53951,52.1945,0.226405,0.32016,0,0.57334,13.07602,2.918205,0.027561,6.39922,
9.00000000000001,2.341027,3.531917,15.5169,52.04539,0.234168,0.320279,0,0.578808,13.26675,2.828439,0.188438,6.462494,
9.5,2.321839,3.50951,15.20246,51.65721,0.274211,0.308222,0,0.556508,13.23458,2.733399,0.116993,6.366568,
10,2.276116,3.668868,15.29571,51.8496,0.209214,0.386546,0,0.532603,13.28523,2.816589,0.159216,6.604174,
10.5,2.365002,3.787319,15.3718,51.90541,0.21601,0.326609,0,0.61335,13.37286,2.765466,0.140308,6.689767,
11,2.295383,3.701078,15.31651,51.43375,0.174775,0.360108,0,0.56978,13.38894,2.822386,0.084359,6.635674,
11.5,2.287322,3.824706,15.30156,51.83007,0.252101,0.371523,0,0.581479,13.38977,2.832603,0.099502,6.769239,
12,2.253231,3.825789,15.1531,51.49854,0.274064,0.3057,0,0.564614,13.34284,2.823438,0.126716,6.657523,
12.5,2.228168,3.76263,15.03115,51.67041,0.181799,0.336871,0,0.652573,13.49256,2.802553,0.110065,6.75625,
13,2.229942,3.941175,15.11223,51.67262,0.158364,0.358021,0,0.500145,13.32891,2.853667,0.082855,6.729397,
13.5,2.247105,3.956427,15.17533,51.59792,0.227212,0.344706,0,0.496907,13.50981,2.82804,0.223606,6.790878,
14,2.155955,3.975936,14.98312,51.35515,0.179413,0.319591,0,0.553344,13.44928,2.876254,0.082263,6.812732,
14.5,2.319685,3.976775,15.00898,51.53377,0.264857,0.305115,0,0.515946,13.41361,2.7226,0.119961,6.803115,
15,2.143146,4.011489,14.91027,51.5077,0.166072,0.445106,0,0.532775,13.58798,2.782979,0.091088,6.75676,
15.5,2.208952,4.013949,14.95492,51.12792,0.243469,0.311792,0,0.520628,13.46739,2.889891,0.183308,6.79805,
16,2.158876,4.134497,14.83932,51.0142,0.125524,0.344242,0,0.584669,13.43696,2.724166,0.143293,6.825293,
16.5,2.260977,4.196347,14.88486,51.35251,0.287295,0.351577,0,0.516273,13.52699,2.742747,0.069813,6.917596,
17,2.229119,4.083313,14.82275,51.36052,0.184851,0.278479,0,0.512231,13.42091,2.786319,0.157494,6.833068,
17.5,2.16589,4.088674,14.89473,51.38168,0.305712,0.303923,0,0.531502,13.43923,2.826472,0.135634,6.873847,
18,2.202142,4.1541,14.86106,50.97903,0.294475,0.345332,0,0.53189,13.47699,2.681206,0.142951,6.898819,
18.5,2.20211,4.169915,14.94854,51.36297,0.35066,0.344286,0,0.552718,13.43232,2.896484,0.10786,6.973424,
19,2.224358,4.108689,14.72043,50.91682,0.116629,0.362768,0,0.522147,13.63238,2.800316,0.138593,6.749907,
19.5,2.29156,4.166021,14.7456,51.33656,0.180401,0.308052,0,0.512664,13.5009,2.721716,0.143672,6.846179,
20,2.214932,4.16923,14.67702,50.96942,0.272899,0.259852,0,0.534178,13.48512,2.735428,0.072839,7.10076,
20.5,2.129902,4.173859,14.51599,50.89912,0.219072,0.326648,0,0.549036,13.68241,2.674946,0.137273,6.761515,
21,2.269573,4.132608,14.56781,50.7442,0.237167,0.287287,0,0.540292,13.7057,2.663215,0.108235,6.591132,
21.5,2.258033,4.121817,14.43447,51.01392,0.234012,0.399103,0,0.48849,13.65195,2.663932,0.172769,6.778671,
22,2.25953,4.345031,14.60961,50.99796,0.211267,0.321927,0,0.52476,13.69768,2.784326,0.11189,6.740084,
22.5,2.229853,4.290695,14.66718,50.95838,0.161022,0.295679,0,0.531158,13.74891,2.744589,0.123303,6.715893,
23,2.254691,4.347028,14.85808,51.07771,0.306799,0.285531,0,0.555494,13.69505,2.654784,0.140073,6.895332,
23.5,2.20306,4.247828,14.85869,51.27978,0.172697,0.365071,0,0.501973,13.57102,2.871764,0.104394,7.015707,
24,2.208503,4.249762,14.59846,50.90529,0.252173,0.407238,0,0.546289,13.59489,2.806813,0.141701,6.949691,
24.5,2.154134,4.283459,14.5327,51.4724,0.254389,0.3021,0,0.567954,13.6176,2.777297,0.149696,6.956597,
25,2.181565,4.243984,14.78959,51.19555,0.284241,0.316171,0,0.537294,13.48854,2.758199,0.06351,7.013216,
25.5,2.134787,4.25474,14.703,50.97348,0.222467,0.311993,0,0.551514,13.52678,2.846541,0.153787,6.832281,
26,2.12498,4.228046,14.81576,51.18206,0.201524,0.378177,0,0.531613,13.52846,2.772382,0.120464,6.964329,
26.5,2.197877,4.287556,14.72609,51.28319,0.19604,0.362716,0,0.495803,13.5807,2.679927,0.12646,7.009507,
27,2.121165,4.248771,14.72767,51.0471,0.301331,0.314991,0,0.524153,13.63007,2.74102,0.173025,6.925593,
27.5,2.161646,4.274851,14.68619,51.18245,0.281378,0.344685,0,0.517777,13.55374,2.715642,0.197794,6.899332,
28,2.103937,4.347902,14.62775,50.98601,0.27691,0.408386,0,0.558143,13.43899,2.708251,0.172922,6.951073,
28.5,2.122509,4.203628,14.66604,50.93379,0.217128,0.280946,0,0.544098,13.53426,2.728483,0.043778,7.018982,
29,2.101166,4.143202,14.79492,50.96082,0.212039,0.36233,0,0.498695,13.6976,2.693765,0.088687,6.963382,
29.5,2.161319,4.290025,14.7238,51.07037,0.305942,0.340999,0,0.5007,13.61263,2.807088,0.152008,7.129937,
30,2.195852,4.200459,14.80143,50.98205,0.223055,0.385076,0,0.514059,13.55957,2.603674,0.109477,6.923925,
30.5,2.122937,4.301507,14.74306,50.91351,0.250954,0.265751,0,0.520515,13.49652,2.715469,0.148089,7.037031,
31,2.032917,4.243254,14.69778,51.18132,0.254712,0.384549,0,0.519584,13.56338,2.784229,0.083613,6.947955,
31.5,2.18748,4.196949,14.56792,51.0873,0.211469,0.382413,0,0.481713,13.44427,2.787304,0.184555,6.99505,
32,2.126016,4.198381,14.76585,51.28424,0.208552,0.318169,0,0.568324,13.62333,2.73067,0.148168,6.998763,
32.5,2.220272,4.173666,14.686,50.93052,0.198735,0.352815,0,0.531288,13.63372,2.761332,0.053065,6.929662,
33,2.055666,4.29517,14.58386,51.08783,0.306976,0.302414,0,0.504084,13.41294,2.751103,0.113909,6.77952,
33.5,2.134967,4.171146,14.6689,51.1766,0.176492,0.3646,0,0.494985,13.48834,2.776412,0.103263,7.023207,
34,2.188995,4.258197,14.85205,51.04688,0.261864,0.400228,0,0.502864,13.61449,2.801644,0.173803,6.911343,
34.5,2.144362,4.125165,14.60148,51.09031,0.1656,0.34786,0,0.505107,13.43716,2.801458,0.172624,7.046779,
35,2.136097,4.183199,14.73534,50.85664,0.273969,0.339186,0,0.497609,13.55377,2.823689,0.061075,6.851441,
35.5,2.164921,4.056289,14.60915,50.60663,0.277215,0.417146,0,0.528707,13.55014,2.74133,0.050505,6.901807,
36,2.135205,4.109525,14.6869,50.82056,0.264329,0.417243,0,0.553752,13.60288,2.781614,0.136543,6.888971,
36.5,2.057147,4.186845,14.65277,50.96879,0.175832,0.410379,0,0.52808,13.64833,2.814527,0.157581,6.83744,
37,2.062495,4.137452,14.52267,50.92152,0.213817,0.390471,0,0.524381,13.43974,2.763074,0.093702,6.875552,
37.5,2.122541,4.113838,14.67149,50.91969,0.287967,0.387904,0,0.583552,13.56816,2.80567,0.164134,6.840865,
38,2.046384,4.234493,14.79225,51.0306,0.227984,0.355119,0,0.54783,13.4785,2.764018,0.152739,6.989189,
38.5,2.160677,4.117828,14.69716,51.21918,0.18034,0.389347,0,0.514788,13.66378,2.80048,0.067048,6.909539,
39,2.085304,4.065071,14.71668,51.29896,0.218668,0.332921,0,0.519866,13.49495,2.77336,0.073492,7.044809,
39.5,2.159196,4.083197,14.68441,51.17771,0.17628,0.319919,0,0.531691,13.39504,2.719485,0.169363,6.805322,
40,2.152717,4.06285,14.80899,51.33742,0.223136,0.276427,0,0.547711,13.43421,2.81386,0.108014,6.786198,
40.5,2.156484,4.062914,14.86233,51.52797,0.228596,0.31016,0,0.523316,13.68501,2.790577,0.119904,7.221224,
41,2.241862,3.987116,14.98103,51.20116,0.147313,0.436562,0,0.48923,13.51727,2.809852,0.186077,6.868108,
41.5,2.209315,4.095582,14.88687,51.18386,0.31205,0.361746,0,0.491146,13.37133,2.905366,0.135879,6.876654,
42,2.19409,3.981276,14.74054,51.32829,0.269554,0.381266,0,0.504429,13.49306,2.728384,0.167678,6.923674,
42.5,2.20941,3.925969,14.58251,51.17944,0.237955,0.265686,0,0.556289,13.50743,2.762274,0.176344,6.856745,
43,2.307434,3.889067,14.99893,51.42815,0.267782,0.381836,0,0.516265,13.42458,2.724746,0.088272,6.929893,
43.5,2.093129,3.94455,14.99629,51.48221,0.206787,0.392411,0,0.550389,13.5202,2.797135,0.118478,6.934111,
44,2.177534,3.957434,15.0576,51.39236,0.238587,0.428043,0,0.575766,13.45348,2.783047,0.120512,6.810233,
44.5,2.142116,3.9171,14.91544,51.53979,0.19164,0.366243,0,0.507114,13.5017,2.872078,0.070009,6.770056,
45,2.163498,3.84712,14.90088,51.50597,0.223288,0.424843,0,0.537102,13.48361,2.781393,0.132491,6.732006,
45.5,2.17845,3.845742,14.95092,51.44976,0.265505,0.402814,0,0.494923,13.3548,2.906203,0.143484,6.76059,
46,2.178119,3.818558,15.11214,51.41589,0.299529,0.327776,0,0.523398,13.50458,2.748577,0.130059,6.780674,
46.5,2.220889,3.730949,15.00012,51.6146,0.283571,0.291815,0,0.553129,13.42323,2.718093,0.084739,6.755649,
47,2.267788,3.775032,15.12077,51.89117,0.278184,0.392349,0,0.531522,13.54222,2.928183,0.156288,6.795619,
47.5,2.385059,3.603502,15.10567,51.57006,0.216056,0.33567,0,0.545927,13.3317,2.858829,0.101201,6.60035,
48,2.229869,3.676112,15.101,51.89827,0.24232,0.411179,0,0.524777,13.47664,2.885481,0.135379,6.524923,
48.5,2.27124,3.47525,15.25462,51.93356,0.25172,0.298628,0,0.555867,13.36434,2.830532,0.160252,6.604526,
49,2.267203,3.606315,15.22837,51.518,0.178298,0.373811,0,0.54308,13.38523,2.934958,0.10359,6.576996,
49.5,2.211083,3.452391,15.27796,51.61424,0.360119,0.314541,0,0.575175,13.30939,2.834823,0.140269,6.495908,
50,2.358053,3.300438,15.51694,51.94839,0.232018,0.394685,0,0.545792,13.37976,2.818404,0.091655,6.416398,
50.5,2.205387,3.358103,15.49054,51.8301,0.22573,0.416021,0,0.616498,13.20238,2.703818,0.07212,6.246639,
51,2.376149,3.234231,15.4146,51.94596,0.265588,0.335706,0,0.597235,13.10147,2.819091,0.121618,6.326446,
51.5,2.370046,3.147938,15.32798,51.44944,0.265715,0.290198,0,0.668531,13.10851,2.959587,0.132564,6.100126,
52,2.41872,2.96647,15.25114,50.81583,0.284868,0.287497,0,0.629526,12.90495,2.789272,0.129715,6.106128,
52.5,2.408451,3.208606,14.94449,50.17476,0.179536,0.331033,0,0.654102,12.77988,2.819231,0.124919,5.911718,
53,2.304684,3.647973,14.29581,49.33137,0.245269,0.248411,0,0.686599,12.49618,2.838745,0.076525,5.890942,
53.5,2.277261,4.690029,13.20084,46.97853,0.205957,0.314237,0,0.66876,11.91647,2.781104,0.128796,5.939393,
54,2.133909,6.604635,11.96741,44.74427,0.180447,0.313102,0,0.675286,11.22867,2.691705,0.091242,5.999984,
54.5,1.499693,18.46291,8.660003,42.66517,0.168397,0.165889,0,0.519445,8.481263,2.085382,0.107425,9.176744,
55,0.668818,33.98038,4.671939,42.0831,0.130075,0.06512,0,0.278952,4.532026,1.021937,0.162612,12.37936,
55.5,0.257258,40.56542,2.533556,41.18716,0.051028,0.058699,0,0.13727,2.374588,0.509801,0.223062,12.72335,
56,0.051393,44.00328,1.21495,40.36114,0.012778,0.011499,0,0.046608,1.292706,0.329505,0.157042,12.13845,
56.5,-0.064887,45.42633,0.599785,39.90523,0.029994,-0.026197,0,0.029661,0.729223,0.086257,0.253264,11.82871,
57,-0.039044,45.95062,0.461563,39.82834,-0.022085,-0.005775,0,0.011502,0.46849,0.02982,0.186938,11.49486,
57.5,-0.061884,46.55257,0.395998,39.93053,-0.012692,0.004966,0,0.001471,0.406558,0.038766,0.140462,11.38515,
58,-0.060321,46.69149,0.326578,40.00302,0.006808,0.003304,0,0.016077,0.376426,0.073913,0.165185,11.30493,
58.5,-0.116867,46.29438,0.335167,39.87325,-0.029623,0.059019,0,-0.009601,0.357172,0.060112,0.213724,11.08471,
59,-0.023127,46.62487,0.232991,40.14672,0.013586,0.011519,0,0.019938,0.424483,0.042718,0.125492,11.21593,
59.5,-0.06448,46.79268,0.369932,39.85978,0.012724,0.019028,0,0.025574,0.352628,0.080734,0.179174,11.17424,
60,-0.043213,46.18268,0.344504,39.62608,0.05675,0.04161,0,-0.011036,0.351157,0.068817,0.080467,11.29536,
60.5,-0.00416,46.38453,0.341098,39.77547,-0.047977,0.004701,0,0.016218,0.399203,-0.01314,0.183863,11.19197,
61,-0.060897,46.66572,0.353517,39.87311,0.019524,-0.016149,0,0.026442,0.321176,0.130109,0.189106,11.07627,
61.5,0.031289,46.46855,0.340098,39.85434,-0.039601,-0.033588,0,0.012411,0.338378,0.061321,0.051019,11.16127,
62,0.002533,46.40817,0.334035,39.67945,-0.001503,-0.019098,0,0.013464,0.300941,0.053396,0.156889,11.27167,
62.5,-0.051351,46.37304,0.325812,39.74128,-0.071305,0.059605,0,-0.00249,0.334185,0.036027,0.160095,11.20685,
63,0.045384,46.77516,0.391004,39.61867,-0.067027,0.052954,0,0.009397,0.311513,0.052242,0.261657,11.21273,
63.5,0.00614,46.15633,0.264182,39.5215,-0.034711,0.013172,0,-0.010633,0.372952,-0.014629,0.186207,11.04432,
64,-0.00255,46.4985,0.419582,39.87553,-0.034107,-0.005869,0,0.001369,0.312222,-0.006239,0.129302,11.20926,
64.5,-0.036494,46.73645,0.381157,39.91125,0.041111,-0.011183,0,-0.016982,0.319883,-0.014752,0.169202,11.19728,
65,-0.104825,46.73073,0.355306,39.79928,0.022681,-0.011556,0,0.000901,0.329106,0.068691,0.202183,11.21877,
65.5,-0.139923,46.6164,0.286028,39.61943,-0.020199,0.004075,0,0.009857,0.323237,0.05629,0.143452,11.05537,
66,-0.049689,46.40697,0.338803,39.62697,0.040168,-0.022652,0,-0.021077,0.31765,0.047639,0.184116,11.20483,
